Repository: FrankLiu000/PolyAPC_Calculations

# Angewandte manuscript figure package (poly-APC)

Submission-grade figures for the Angew Chem Int Ed Research Article
*"A Silicon-Rich, Aluminum-Poor Interphase … Enables Reversible Magnesium Metal Anodes."*

Built to the [Angew graphics guidelines](https://onlinelibrary.wiley.com/page/journal/15213773/homepage/graphics-guidelines):
Arial 7–8 pt; double-column 17.2 cm (≤17.8 max); closed boxes, ticks-in; **CVD-safe Okabe–Ito palette**
+ shape/hatch coding (grayscale-robust per §5); vector PDF/SVG (line-art ≥1000 dpi) + 300-dpi PNG;
**TIFF→CMYK** regenerable via `scripts/angew_style.py:save_pub`. **No AI-generated imagery** — every panel is a
scripted plot of measured/computed data; molecular structures are ball-and-stick renders of DFT/MD `.xyz`.

## figures/
| File | Content | Style ref |
|---|---|---|
| Fig1_electrolyte_redox | cation + anion 3D structures, Schlenk speciation, redox ladder vs Mg | JPCC (structures+energetics) |
| Fig2_performance | Mo₆S₈ cap+CE/cycle (0.5C,1C), V-profiles@cycles, Mg‖Mg V–t | Li Angew Fig 5 |
| Fig3_interphase | XPS at% stacked bar, ToF-SIMS log-depth, **3D ion maps**, XPS Al 2p scatter+fits, at%/metallic | Li Angew Fig 3 |
| Fig3b_XPS_multielement | Al/Si/Cl/Mg/O/C core levels × bare/poly × 3 depths (scatter + GL fits) | battery-SEI XPS |
| Fig4_deposit | XRD texture, EDS ratios, SEM, EDS Al-Kα maps *(+cross-section TONIGHT, cryo-EM MON)* | Li Angew Fig 4 |
| Fig5_solvation | Mg²⁺ solvation structure, RDF, SSIP/CIP/AGG pies, interaction-E decomposition, desolvation ladder, coordination # | JPCC (MD: structure+RDF+force+solvation) |
| Fig6_interface_mechanism | interface MD box, Al-in-Mg slab, reduction ΔG, **SEI DOS**, network sequestration, XPS/Raman validation | JPCC (structures+DOS) |

> **Fig 6 DOS upgrade pending:** band-gap bars → real **DOS/PDOS curves** once `results/T8b_DOS/` lands from EPYC
> (see `results/T8b_DOS/REQUEST_EPYC.md`). Fig 5 (solvation/transport) is built entirely from existing
> classical-MD RDF/CN/speciation/interaction-energy + DFT desolvation-ladder data.

## scripts/  (provenance; absolute data paths → run on the Windows analysis box)
`angew_style.py` (shared style + CMYK export), `mol_render.py` (xyz ball-and-stick, no ASE),
`xps_helper.py` (scatter+Shirley+GL fit), `fig2/fig3/fig15/fig_xps.py` (figures),
`agg_mo6s8.py`/`retention.py`/`extract_profiles.py` (module-O cycling re-processing).

## element_maps/  EDS Kα maps extracted+identified from the SEM+EDS docx (area2=poly, area3=bare)
Mg, O, Cl, Al, C (+ Si = GF/D glass-fibre artifact, kept for completeness), layered, SEM. Genuine Al/Cl/Mg/O;
**Si is a separator artifact — Si-enrichment is a ToF-SIMS result.**

## mo6s8_cycling/  module-O analysis (per-cycle capacity/CE), >80% retention: poly 842cyc@0.5C / 1592cyc@1C.

File: manuscript/mo6s8_cycling/percycle_poly_0p5C.csv
cycle,dis_spec_mAhg,chg_spec_mAhg,dis_uAh,chg_uAh,CE_pct
1,95.4,72.5,95.4,72.5,131.58620689655174
2,71.8,72.0,71.8,72.0,99.72222222222223
3,70.9,72.0,70.9,72.0,98.47222222222223
4,70.1,59.1,70.1,59.1,118.6125211505922
5,58.9,58.8,58.9,58.8,100.17006802721089
6,58.6,58.7,58.6,58.7,99.82964224872232
7,58.4,58.5,58.4,58.5,99.82905982905983
8,58.2,58.3,58.2,58.3,99.82847341337909
9,58.0,58.1,58.0,58.1,99.82788296041308
10,57.9,58.0,57.9,58.0,99.82758620689654
11,57.7,57.8,57.7,57.8,99.82698961937717
12,57.6,57.8,57.6,57.8,99.65397923875433
13,57.6,57.8,57.6,57.8,99.65397923875433
14,57.5,57.6,57.5,57.6,99.82638888888889
15,57.4,57.6,57.4,57.6,99.65277777777777
16,57.3,57.5,57.3,57.5,99.65217391304347
17,57.2,57.3,57.2,57.3,99.82547993019199
18,57.1,57.2,57.1,57.2,99.82517482517483
19,56.9,57.1,56.9,57.1,99.64973730297723
20,56.9,57.0,56.9,57.0,99.82456140350877
21,56.7,57.0,56.7,57.0,99.47368421052633
22,56.7,56.7,56.7,56.7,100.0
23,56.5,56.6,56.5,56.6,99.82332155477032
24,56.4,56.5,56.4,56.5,99.82300884955751
25,56.3,56.5,56.3,56.5,99.64601769911503
26,56.3,56.4,56.3,56.4,99.822695035461
27,56.1,56.3,56.1,56.3,99.64476021314388
28,56.0,56.2,56.0,56.2,99.64412811387899
29,56.0,56.1,56.0,56.1,99.8217468805704
30,55.8,56.0,55.8,56.0,99.64285714285714
31,55.8,55.9,55.8,55.9,99.82110912343471
32,55.7,55.7,55.7,55.7,100.0
33,55.5,55.7,55.5,55.7,99.64093357271095
34,55.4,55.5,55.4,55.5,99.81981981981983
35,55.3,55.5,55.3,55.5,99.63963963963963
36,55.3,55.4,55.3,55.4,99.81949458483754
37,55.2,55.3,55.2,55.3,99.81916817359856
38,55.1,55.2,55.1,55.2,99.81884057971014
39,55.0,55.1,55.0,55.1,99.8185117967332
40,54.9,55.1,54.9,55.1,99.63702359346642
41,54.9,55.2,54.9,55.2,99.45652173913044
42,55.0,54.9,55.0,54.9,100.18214936247722
43,54.7,54.8,54.7,54.8,99.81751824817519
44,54.3,53.8,54.3,53.8,100.92936802973978
45,53.9,54.5,53.9,54.5,98.89908256880734
46,54.4,54.6,54.4,54.6,99.63369963369962
47,54.5,54.6,54.5,54.6,99.81684981684981
48,54.4,54.5,54.4,54.5,99.81651376146789
49,54.3,53.9,54.3,53.9,100.7421150278293
50,54.1,54.4,54.1,54.4,99.44852941176471
51,54.2,54.3,54.2,54.3,99.81583793738491
52,54.1,54.2,54.1,54.2,99.81549815498155
53,54.1,54.3,54.1,54.3,99.63167587476981
54,54.1,54.0,54.1,54.0,100.18518518518518
55,53.8,54.0,53.8,54.0,99.62962962962962
56,53.9,54.0,53.9,54.0,99.81481481481481
57,53.9,54.2,53.9,54.2,99.44649446494465
58,54.1,53.9,54.1,53.9,100.37105751391466
59,53.8,53.9,53.8,53.9,99.81447124304268
60,53.8,53.9,53.8,53.9,99.81447124304268
61,53.7,53.8,53.7,53.8,99.81412639405207
62,53.6,53.7,53.6,53.7,99.81378026070763
63,53.6,53.7,53.6,53.7,99.81378026070763
64,53.6,53.7,53.6,53.7,99.81378026070763
65,53.5,53.7,53.5,53.7,99.62756052141526
66,53.5,53.6,53.5,53.6,99.81343283582089
67,53.4,53.7,53.4,53.7,99.4413407821229
68,53.5,53.5,53.5,53.5,100.0
69,53.4,53.5,53.4,53.5,99.81308411214953
70,53.4,53.4,53.4,53.4,100.0
71,53.3,53.5,53.3,53.5,99.62616822429906
72,53.3,53.3,53.3,53.3,100.0
73,53.2,53.3,53.2,53.3,99.81238273921201
74,53.2,53.3,53.2,53.3,99.81238273921201
75,53.2,53.3,53.2,53.3,99.81238273921201
76,53.2,53.2,53.2,53.2,100.0
77,53.1,53.2,53.1,53.2,99.81203007518796
78,53.0,53.1,53.0,53.1,99.81167608286252
79,53.0,53.1,53.0,53.1,99.81167608286252
80,53.0,53.1,53.0,53.1,99.81167608286252
81,53.0,53.1,53.0,53.1,99.81167608286252
82,53.0,53.1,53.0,53.1,99.81167608286252
83,53.0,53.1,53.0,53.1,99.81167608286252
84,52.9,53.0,52.9,53.0,99.81132075471699
85,52.9,53.0,52.9,53.0,99.81132075471699
86,52.9,53.2,52.9,53.2,99.4360902255639
87,53.1,53.0,53.1,53.0,100.18867924528303
88,52.8,52.9,52.8,52.9,99.8109640831758
89,52.8,52.8,52.8,52.8,100.0
90,52.7,52.8,52.7,52.8,99.81060606060606
91,52.7,52.8,52.7,52.8,99.81060606060606
92,52.6,52.7,52.6,52.7,99.81024667931689
93,52.6,52.7,52.6,52.7,99.81024667931689
94,52.7,52.8,52.7,52.8,99.81060606060606
95,52.6,52.7,52.6,52.7,99.81024667931689
96,52.9,53.0,52.9,53.0,99.81132075471699
97,52.7,52.7,52.7,52.7,100.0
98,52.6,52.7,52.6,52.7,99.81024667931689
99,52.6,52.7,52.6,52.7,99.81024667931689
100,52.6,52.7,52.6,52.7,99.81024667931689
101,52.6,52.7,52.6,52.7,99.81024667931689
102,52.6,52.6,52.6,52.6,100.0
103,52.4,52.5,52.4,52.5,99.80952380952381
104,52.4,52.5,52.4,52.5,99.80952380952381
105,52.5,52.6,52.5,52.6,99.80988593155892
106,52.4,52.4,52.4,52.4,100.0
107,52.4,52.5,52.4,52.5,99.80952380952381
108,52.3,52.4,52.3,52.4,99.80916030534351
109,52.3,52.4,52.3,52.4,99.80916030534351
110,52.4,52.4,52.4,52.4,100.0
111,52.3,52.4,52.3,52.4,99.80916030534351
112,52.2,52.3,52.2,52.3,99.80879541108987
113,52.2,52.3,52.2,52.3,99.80879541108987
114,52.2,52.5,52.2,52.5,99.42857142857143
115,52.4,52.3,52.4,52.3,100.19120458891013
116,52.2,52.3,52.2,52.3,99.80879541108987
117,52.2,52.2,52.2,52.2,100.0
118,52.2,52.3,52.2,52.3,99.80879541108987
119,52.1,52.2,52.1,52.2,99.80842911877394
120,52.1,52.2,52.1,52.2,99.80842911877394
121,52.1,52.1,52.1,52.1,100.0
122,52.1,52.1,52.1,52.1,100.0
123,52.0,52.1,52.0,52.1,99.80806142034548
124,52.0,52.2,52.0,52.2,99.61685823754789
125,52.1,52.1,52.1,52.1,100.0
126,52.0,52.0,52.0,52.0,100.0
127,51.9,52.0,51.9,52.0,99.8076923076923
128,52.0,52.1,52.0,52.1,99.80806142034548
129,52.0,52.0,52.0,52.0,100.0
130,51.9,52.0,51.9,52.0,99.8076923076923
131,51.9,51.9,51.9,51.9,100.0
132,51.8,52.0,51.8,52.0,99.6153846153846
133,51.9,52.0,51.9,52.0,99.8076923076923
134,52.0,52.1,52.0,52.1,99.80806142034548
135,51.9,51.9,51.9,51.9,100.0
136,51.8,51.9,51.8,51.9,99.8073217726397
137,51.8,51.9,51.8,51.9,99.8073217726397
138,51.8,51.9,51.8,51.9,99.8073217726397
139,51.8,51.9,51.8,51.9,99.8073217726397
140,51.8,51.9,51.8,51.9,99.8073217726397
141,51.8,51.8,51.8,51.8,100.0
142,51.8,51.8,51.8,51.8,100.0
143,51.7,52.5,51.7,52.5,98.47619047619048
144,52.4,51.9,52.4,51.9,100.96339113680155
145,51.8,51.8,51.8,51.8,100.0
146,51.7,51.8,51.7,51.8,99.80694980694982
147,51.7,51.7,51.7,51.7,100.0
148,51.7,51.7,51.7,51.7,100.0
149,51.7,51.7,51.7,51.7,100.0
150,51.6,51.7,51.6,51.7,99.80657640232108
151,51.6,51.7,51.6,51.7,99.80657640232108
152,51.6,51.6,51.6,51.6,100.0
153,51.6,51.8,51.6,51.8,99.61389961389962
154,51.7,51.7,51.7,51.7,100.0
155,51.6,51.7,51.6,51.7,99.80657640232108
156,51.6,51.6,51.6,51.6,100.0
157,51.6,51.7,51.6,51.7,99.80657640232108
158,51.6,51.6,51.6,51.6,100.0
159,51.6,51.6,51.6,51.6,100.0
160,51.5,51.6,51.5,51.6,99.8062015503876
161,51.5,51.6,51.5,51.6,99.8062015503876
162,51.5,51.6,51.5,51.6,99.8062015503876
163,51.7,51.7,51.7,51.7,100.0
164,51.5,51.5,51.5,51.5,100.0
165,51.5,51.6,51.5,51.6,99.8062015503876
166,51.5,51.5,51.5,51.5,100.0
167,51.5,51.6,51.5,51.6,99.8062015503876
168,51.5,51.5,51.5,51.5,100.0
169,51.5,51.6,51.5,51.6,99.8062015503876
170,51.5,51.5,51.5,51.5,100.0
171,51.4,51.6,51.4,51.6,99.6124031007752
172,51.5,52.2,51.5,52.2,98.65900383141762
173,52.1,51.5,52.1,51.5,101.16504854368932
174,51.5,51.5,51.5,51.5,100.0
175,51.5,51.2,51.5,51.2,100.5859375
176,51.1,51.4,51.1,51.4,99.41634241245137
177,51.4,51.5,51.4,51.5,99.80582524271846
178,51.4,51.5,51.4,51.5,99.80582524271846
179,51.4,51.5,51.4,51.5,99.80582524271846
180,51.3,51.4,51.3,51.4,99.80544747081711
181,51.3,51.4,51.3,51.4,99.80544747081711
182,51.3,51.6,51.3,51.6,99.41860465116278
183,51.4,51.3,51.4,51.3,100.19493177387915
184,51.3,51.4,51.3,51.4,99.80544747081711
185,51.4,51.4,51.4,51.4,100.0
186,51.4,51.4,51.4,51.4,100.0
187,51.3,51.4,51.3,51.4,99.80544747081711
188,51.3,51.4,51.3,51.4,99.80544747081711
189,51.3,51.4,51.3,51.4,99.80544747081711
190,51.4,51.4,51.4,51.4,100.0
191,51.3,51.4,51.3,51.4,99.80544747081711
192,51.5,51.6,51.5,51.6,99.8062015503876
193,51.4,51.3,51.4,51.3,100.19493177387915
194,51.2,51.3,51.2,51.3,99.80506822612087
195,51.2,51.3,51.2,51.3,99.80506822612087
196,51.2,51.3,51.2,51.3,99.80506822612087
197,51.2,51.3,51.2,51.3,99.80506822612087
198,51.2,51.3,51.2,51.3,99.80506822612087
199,51.2,51.3,51.2,51.3,99.80506822612087
200,51.2,51.3,51.2,51.3,99.80506822612087
201,51.2,51.3,51.2,51.3,99.80506822612087
202,51.3,51.4,51.3,51.4,99.80544747081711
203,51.3,51.3,51.3,51.3,100.0
204,51.2,51.3,51.2,51.3,99.80506822612087
205,51.2,51.3,51.2,51.3,99.80506822612087
206,51.2,51.3,51.2,51.3,99.80506822612087
207,51.2,51.3,51.2,51.3,99.80506822612087
208,51.2,51.3,51.2,51.3,99.80506822612087
209,51.2,51.2,51.2,51.2,100.0
210,51.2,51.2,51.2,51.2,100.0
211,51.2,51.2,51.2,51.2,100.0
212,51.3,51.4,51.3,51.4,99.80544747081711
213,51.2,51.2,51.2,51.2,100.0
214,51.2,51.3,51.2,51.3,99.80506822612087
215,51.2,51.3,51.2,51.3,99.80506822612087
216,51.2,51.3,51.2,51.3,99.80506822612087
217,51.2,51.3,51.2,51.3,99.80506822612087
218,50.5,50.2,50.5,50.2,100.59760956175299
219,50.7,51.0,50.7,51.0,99.41176470588235
220,51.0,51.1,51.0,51.1,99.80430528375733
221,51.1,51.1,51.1,51.1,100.0
222,51.3,51.4,51.3,51.4,99.80544747081711
223,51.1,51.1,51.1,51.1,100.0
224,51.0,51.0,51.0,51.0,100.0
225,51.0,51.0,51.0,51.0,100.0
226,51.0,51.1,51.0,51.1,99.80430528375733
227,51.0,51.0,51.0,51.0,100.0
228,51.0,51.0,51.0,51.0,100.0
229,51.0,51.0,51.0,51.0,100.0
230,51.0,51.1,51.0,51.1,99.80430528375733
231,51.0,51.1,51.0,51.1,99.80430528375733
232,51.1,51.2,51.1,51.2,99.8046875
233,51.0,51.1,51.0,51.1,99.80430528375733
234,51.0,51.0,51.0,51.0,100.0
235,50.9,51.0,50.9,51.0,99.80392156862746
236,51.0,51.0,51.0,51.0,100.0
237,51.0,51.0,51.0,51.0,100.0
238,51.0,51.0,51.0,51.0,100.0
239,51.0,51.0,51.0,51.0,100.0
240,50.9,51.0,50.9,51.0,99.80392156862746
241,50.9,50.9,50.9,50.9,100.0
242,51.1,51.2,51.1,51.2,99.8046875
243,51.0,51.0,51.0,51.0,100.0
244,50.9,51.0,50.9,51.0,99.80392156862746
245,50.9,51.0,50.9,51.0,99.80392156862746
246,50.9,51.0,50.9,51.0,99.80392156862746
247,51.0,51.1,51.0,51.1,99.80430528375733
248,51.1,51.1,51.1,51.1,100.0
249,51.1,51.1,51.1,51.1,100.0
250,51.1,51.2,51.1,51.2,99.8046875
251,51.1,51.1,51.1,51.1,100.0
252,51.1,51.6,51.1,51.6,99.03100775193798
253,51.6,51.1,51.6,51.1,100.97847358121331
254,51.0,51.1,51.0,51.1,99.80430528375733
255,51.0,51.0,51.0,51.0,100.0
256,51.0,51.0,51.0,51.0,100.0
257,51.0,51.0,51.0,51.0,100.0
258,51.0,51.1,51.0,51.1,99.80430528375733
259,51.0,51.1,51.0,51.1,99.80430528375733
260,51.0,51.1,51.0,51.1,99.80430528375733
261,51.0,51.1,51.0,51.1,99.80430528375733
262,51.1,51.1,51.1,51.1,100.0
263,51.0,51.4,51.0,51.4,99.22178988326849
264,51.4,51.1,51.4,51.1,100.587084148728
265,51.0,51.1,51.0,51.1,99.80430528375733
266,51.0,51.1,51.0,51.1,99.80430528375733
267,51.1,51.1,51.1,51.1,100.0
268,51.1,51.1,51.1,51.1,100.0
269,51.1,51.1,51.1,51.1,100.0
270,51.0,51.1,51.0,51.1,99.80430528375733
271,51.0,51.1,51.0,51.1,99.80430528375733
272,51.0,51.1,51.0,51.1,99.80430528375733
273,51.0,51.1,51.0,51.1,99.80430528375733
274,51.1,51.3,51.1,51.3,99.61013645224173
275,51.2,51.2,51.2,51.2,100.0
276,51.1,51.2,51.1,51.2,99.8046875
277,51.1,51.1,51.1,51.1,100.0
278,51.1,51.2,51.1,51.2,99.8046875
279,51.1,51.1,51.1,51.1,100.0
280,51.1,51.2,51.1,51.2,99.8046875
281,51.1,51.1,51.1,51.1,100.0
282,51.0,51.1,51.0,51.1,99.80430528375733
283,51.1,51.2,51.1,51.2,99.8046875
284,51.1,51.1,51.1,51.1,100.0
285,51.3,51.3,51.3,51.3,100.0
286,51.1,51.2,51.1,51.2,99.8046875
287,51.1,51.2,51.1,51.2,99.8046875
288,51.1,51.2,51.1,51.2,99.8046875
289,51.2,51.2,51.2,51.2,100.0
290,51.1,51.2,51.1,51.2,99.8046875
291,51.1,51.2,51.1,51.2,99.8046875
292,51.1,51.2,51.1,51.2,99.8046875
293,51.1,51.0,51.1,51.0,100.19607843137254
294,50.8,50.9,50.8,50.9,99.80353634577604
295,50.8,51.0,50.8,51.0,99.60784313725489
296,51.1,51.2,51.1,51.2,99.8046875
297,51.1,51.1,51.1,51.1,100.0
298,51.1,51.1,51.1,51.1,100.0
299,51.0,51.1,51.0,51.1,99.80430528375733
300,51.1,51.1,51.1,51.1,100.0
301,51.1,51.1,51.1,51.1,100.0
302,51.0,51.1,51.0,51.1,99.80430528375733
303,51.0,51.1,51.0,51.1,99.80430528375733
304,51.1,51.1,51.1,51.1,100.0
305,51.1,51.2,51.1,51.2,99.8046875
306,51.4,51.5,51.4,51.5,99.80582524271846
307,51.2,51.2,51.2,51.2,100.0
308,51.1,51.0,51.1,51.0,100.19607843137254
309,50.9,51.0,50.9,51.0,99.80392156862746
310,51.0,51.0,51.0,51.0,100.0
311,51.0,51.0,51.0,51.0,100.0
312,51.0,51.0,51.0,51.0,100.0
313,51.0,51.1,51.0,51.1,99.80430528375733
314,51.0,51.0,51.0,51.0,100.0
315,51.0,51.0,51.0,51.0,100.0
316,50.9,51.0,50.9,51.0,99.80392156862746
317,51.0,51.0,51.0,51.0,100.0
318,50.9,51.0,50.9,51.0,99.80392156862746
319,50.9,51.0,50.9,51.0,99.80392156862746
320,51.0,51.0,51.0,51.0,100.0
321,51.0,51.0,51.0,51.0,100.0
322,51.0,51.0,51.0,51.0,100.0
323,51.0,51.0,51.0,51.0,100.0
324,50.9,51.0,50.9,51.0,99.80392156862746
325,50.9,51.0,50.9,51.0,99.80392156862746
326,51.0,51.6,51.0,51.6,98.83720930232558
327,51.5,51.0,51.5,51.0,100.98039215686273
328,51.0,51.0,51.0,51.0,100.0
329,51.0,51.0,51.0,51.0,100.0
330,51.0,51.0,51.0,51.0,100.0
331,51.0,51.0,51.0,51.0,100.0
332,50.9,51.0,50.9,51.0,99.80392156862746
333,50.9,51.0,50.9,51.0,99.80392156862746
334,51.0,51.0,51.0,51.0,100.0
335,51.0,51.1,51.0,51.1,99.80430528375733
336,51.0,51.0,51.0,51.0,100.0
337,51.1,51.2,51.1,51.2,99.8046875
338,51.1,51.1,51.1,51.1,100.0
339,51.1,51.1,51.1,51.1,100.0
340,51.1,51.1,51.1,51.1,100.0
341,51.0,51.1,51.0,51.1,99.80430528375733
342,51.1,51.1,51.1,51.1,100.0
343,51.1,51.1,51.1,51.1,100.0
344,51.1,51.1,51.1,51.1,100.0
345,51.1,51.1,51.1,51.1,100.0
346,51.1,51.2,51.1,51.2,99.8046875
347,51.1,51.5,51.1,51.5,99.22330097087378
348,51.5,51.2,51.5,51.2,100.5859375
349,51.2,51.2,51.2,51.2,100.0
350,51.3,51.3,51.3,51.3,100.0
351,51.3,51.3,51.3,51.3,100.0
352,51.4,51.4,51.4,51.4,100.0
353,51.4,51.4,51.4,51.4,100.0
354,51.5,51.5,51.5,51.5,100.0
355,51.5,51.5,51.5,51.5,100.0
356,51.5,51.6,51.5,51.6,99.8062015503876
357,51.6,51.7,51.6,51.7,99.80657640232108
358,52.0,52.0,52.0,52.0,100.0
359,51.9,51.8,51.9,51.8,100.1930501930502
360,51.8,51.9,51.8,51.9,99.8073217726397
361,51.9,51.9,51.9,51.9,100.0
362,52.0,52.0,52.0,52.0,100.0
363,52.0,52.0,52.0,52.0,100.0
364,52.1,52.1,52.1,52.1,100.0
365,52.2,52.2,52.2,52.2,100.0
366,52.3,52.3,52.3,52.3,100.0
367,52.4,52.4,52.4,52.4,100.0
368,52.5,52.5,52.5,52.5,100.0
369,52.6,52.6,52.6,52.6,100.0
370,52.6,52.7,52.6,52.7,99.81024667931689
371,52.7,52.8,52.7,52.8,99.81060606060606
372,52.8,52.8,52.8,52.8,100.0
373,52.9,52.9,52.9,52.9,100.0
374,52.9,53.0,52.9,53.0,99.81132075471699
375,53.0,53.0,53.0,53.0,100.0
376,53.1,53.1,53.1,53.1,100.0
377,53.1,53.1,53.1,53.1,100.0
378,53.2,53.2,53.2,53.2,100.0
379,53.3,53.4,53.3,53.4,99.812734082397
380,53.4,53.4,53.4,53.4,100.0
381,53.4,53.5,53.4,53.5,99.81308411214953
382,53.5,53.5,53.5,53.5,100.0
383,53.5,53.5,53.5,53.5,100.0
384,53.5,53.5,53.5,53.5,100.0
385,53.6,53.6,53.6,53.6,100.0
386,53.6,53.7,53.6,53.7,99.81378026070763
387,53.7,53.7,53.7,53.7,100.0
388,53.7,53.7,53.7,53.7,100.0
389,53.7,53.8,53.7,53.8,99.81412639405207
390,53.8,53.8,53.8,53.8,100.0
391,53.8,53.8,53.8,53.8,100.0
392,53.8,53.8,53.8,53.8,100.0
393,53.8,53.8,53.8,53.8,100.0
394,53.8,53.9,53.8,53.9,99.81447124304268
395,53.9,53.9,53.9,53.9,100.0
396,53.9,53.9,53.9,53.9,100.0
397,53.9,54.0,53.9,54.0,99.81481481481481
398,54.0,54.0,54.0,54.0,100.0
399,54.0,54.5,54.0,54.5,99.08256880733946
400,54.5,54.1,54.5,54.1,100.73937153419593
401,54.1,54.1,54.1,54.1,100.0
402,54.1,54.1,54.1,54.1,100.0
403,54.1,54.1,54.1,54.1,100.0
404,54.1,54.1,54.1,54.1,100.0
405,54.1,54.1,54.1,54.1,100.0
406,54.1,54.1,54.1,54.1,100.0
407,54.1,54.1,54.1,54.1,100.0
408,54.0,54.1,54.0,54.1,99.81515711645102
409,54.1,54.2,54.1,54.2,99.81549815498155
410,54.2,54.2,54.2,54.2,100.0
411,54.1,54.1,54.1,54.1,100.0
412,54.1,54.2,54.1,54.2,99.81549815498155
413,54.0,54.0,54.0,54.0,100.0
414,54.1,54.3,54.1,54.3,99.63167587476981
415,54.3,54.4,54.3,54.4,99.81617647058823
416,54.4,54.4,54.4,54.4,100.0
417,54.4,54.4,54.4,54.4,100.0
418,54.4,54.4,54.4,54.4,100.0
419,54.4,54.4,54.4,54.4,100.0
420,54.4,54.8,54.4,54.8,99.27007299270073
421,54.5,54.0,54.5,54.0,100.92592592592592
422,54.2,54.3,54.2,54.3,99.81583793738491
423,54.3,54.4,54.3,54.4,99.81617647058823
424,54.4,54.4,54.4,54.4,100.0
425,54.4,54.4,54.4,54.4,100.0
426,54.4,54.5,54.4,54.5,99.81651376146789
427,54.5,54.4,54.5,54.4,100.18382352941177
428,54.4,54.4,54.4,54.4,100.0
429,54.4,54.5,54.4,54.5,99.81651376146789
430,54.5,54.5,54.5,54.5,100.0
431,54.5,54.5,54.5,54.5,100.0
432,54.4,54.5,54.4,54.5,99.81651376146789
433,54.5,54.5,54.5,54.5,100.0
434,54.5,54.5,54.5,54.5,100.0
435,54.4,54.3,54.4,54.3,100.18416206261512
436,54.3,54.4,54.3,54.4,99.81617647058823
437,54.4,54.5,54.4,54.5,99.81651376146789
438,54.5,54.5,54.5,54.5,100.0
439,54.5,54.5,54.5,54.5,100.0
440,54.5,54.5,54.5,54.5,100.0
441,54.5,54.8,54.5,54.8,99.45255474452556
442,54.7,54.5,54.7,54.5,100.36697247706424
443,54.5,54.5,54.5,54.5,100.0
444,54.4,54.5,54.4,54.5,99.81651376146789
445,54.5,54.5,54.5,54.5,100.0
446,54.5,54.5,54.5,54.5,100.0
447,54.5,54.5,54.5,54.5,100.0
448,54.4,54.5,54.4,54.5,99.81651376146789
449,54.4,54.5,54.4,54.5,99.81651376146789
450,54.5,54.5,54.5,54.5,100.0
451,54.5,54.5,54.5,54.5,100.0
452,54.5,54.5,54.5,54.5,100.0
453,54.5,54.5,54.5,54.5,100.0
454,54.6,54.7,54.6,54.7,99.81718464351005
455,54.5,54.3,54.5,54.3,100.3683241252302
456,54.3,54.5,54.3,54.5,99.63302752293578
457,54.5,54.5,54.5,54.5,100.0
458,54.5,54.5,54.5,54.5,100.0
459,54.5,54.4,54.5,54.4,100.18382352941177
460,54.4,54.5,54.4,54.5,99.81651376146789
461,54.4,54.4,54.4,54.4,100.0
462,54.4,54.5,54.4,54.5,99.81651376146789
463,54.4,54.4,54.4,54.4,100.0
464,54.4,54.5,54.4,54.5,99.81651376146789
465,54.4,54.5,54.4,54.5,99.81651376146789
466,54.5,54.5,54.5,54.5,100.0
467,54.5,54.5,54.5,54.5,100.0
468,54.5,54.5,54.5,54.5,100.0
469,54.5,54.5,54.5,54.5,100.0
470,54.5,54.5,54.5,54.5,100.0
471,54.5,54.5,54.5,54.5,100.0
472,54.5,54.5,54.5,54.5,100.0
473,54.5,54.5,54.5,54.5,100.0
474,54.5,54.5,54.5,54.5,100.0
475,54.5,54.5,54.5,54.5,100.0
476,54.5,54.5,54.5,54.5,100.0
477,54.5,54.5,54.5,54.5,100.0
478,54.5,54.4,54.5,54.4,100.18382352941177
479,54.4,54.5,54.4,54.5,99.81651376146789
480,54.5,54.5,54.5,54.5,100.0
481,54.6,54.6,54.6,54.6,100.0
482,54.6,54.6,54.6,54.6,100.0
483,54.5,54.6,54.5,54.6,99.81684981684981
484,54.6,54.6,54.6,54.6,100.0
485,54.6,54.6,54.6,54.6,100.0
486,54.6,54.6,54.6,54.6,100.0
487,54.6,54.6,54.6,54.6,100.0
488,54.6,54.6,54.6,54.6,100.0
489,54.5,54.6,54.5,54.6,99.81684981684981
490,54.5,54.6,54.5,54.6,99.81684981684981
491,54.6,54.6,54.6,54.6,100.0
492,54.6,54.6,54.6,54.6,100.0
493,54.5,54.6,54.5,54.6,99.81684981684981
494,54.6,54.6,54.6,54.6,100.0
495,54.6,54.6,54.6,54.6,100.0
496,54.6,54.6,54.6,54.6,100.0
497,54.6,54.6,54.6,54.6,100.0
498,54.6,54.6,54.6,54.6,100.0
499,54.6,54.6,54.6,54.6,100.0
500,54.6,54.7,54.6,54.7,99.81718464351005
501,54.6,54.6,54.6,54.6,100.0
502,54.6,54.6,54.6,54.6,100.0
503,54.6,54.6,54.6,54.6,100.0
504,54.6,54.6,54.6,54.6,100.0
505,54.6,54.4,54.6,54.4,100.36764705882352
506,54.4,54.5,54.4,54.5,99.81651376146789
507,54.5,54.5,54.5,54.5,100.0
508,54.5,54.6,54.5,54.6,99.81684981684981
509,54.6,54.6,54.6,54.6,100.0
510,54.6,54.6,54.6,54.6,100.0
511,54.6,54.6,54.6,54.6,100.0
512,54.5,54.5,54.5,54.5,100.0
513,54.6,54.5,54.6,54.5,100.18348623853211
514,54.5,54.6,54.5,54.6,99.81684981684981
515,54.6,54.6,54.6,54.6,100.0
516,54.6,54.6,54.6,54.6,100.0
517,54.6,55.2,54.6,55.2,98.91304347826086
518,55.1,54.5,55.1,54.5,101.10091743119267
519,54.5,54.6,54.5,54.6,99.81684981684981
520,54.6,54.6,54.6,54.6,100.0
521,54.6,54.5,54.6,54.5,100.18348623853211
522,54.5,54.6,54.5,54.6,99.81684981684981
523,54.6,54.6,54.6,54.6,100.0
524,54.6,54.6,54.6,54.6,100.0
525,54.6,54.6,54.6,54.6,100.0
526,54.6,54.2,54.6,54.2,100.7380073800738
527,54.1,54.5,54.1,54.5,99.26605504587155
528,54.5,54.6,54.5,54.6,99.81684981684981
529,54.6,54.6,54.6,54.6,100.0
530,54.6,54.6,54.6,54.6,100.0
531,54.6,54.6,54.6,54.6,100.0
532,54.6,54.6,54.6,54.6,100.0
533,54.6,54.6,54.6,54.6,100.0
534,54.5,54.5,54.5,54.5,100.0
535,54.5,54.6,54.5,54.6,99.81684981684981
536,54.6,54.6,54.6,54.6,100.0
537,54.6,54.6,54.6,54.6,100.0
538,54.6,54.6,54.6,54.6,100.0
539,54.6,54.6,54.6,54.6,100.0
540,54.7,54.7,54.7,54.7,100.0
541,54.6,54.6,54.6,54.6,100.0
542,54.6,54.7,54.6,54.7,99.81718464351005
543,54.6,54.7,54.6,54.7,99.81718464351005
544,54.7,54.7,54.7,54.7,100.0
545,54.7,54.7,54.7,54.7,100.0
546,54.7,54.6,54.7,54.6,100.18315018315019
547,54.6,54.7,54.6,54.7,99.81718464351005
548,54.7,54.6,54.7,54.6,100.18315018315019
549,54.6,55.2,54.6,55.2,98.91304347826086
550,55.2,54.6,55.2,54.6,101.0989010989011
551,54.6,54.7,54.6,54.7,99.81718464351005
552,54.7,54.6,54.7,54.6,100.18315018315019
553,54.6,54.7,54.6,54.7,99.81718464351005
554,54.7,54.5,54.7,54.5,100.36697247706424
555,54.5,54.6,54.5,54.6,99.81684981684981
556,54.6,54.6,54.6,54.6,100.0
557,54.6,54.6,54.6,54.6,100.0
558,54.6,54.6,54.6,54.6,100.0
559,54.6,54.8,54.6,54.8,99.63503649635037
560,54.8,54.6,54.8,54.6,100.36630036630036
561,54.6,54.6,54.6,54.6,100.0
562,54.6,54.6,54.6,54.6,100.0
563,54.5,54.4,54.5,54.4,100.18382352941177
564,54.5,54.5,54.5,54.5,100.0
565,54.5,54.5,54.5,54.5,100.0
566,54.6,54.7,54.6,54.7,99.81718464351005
567,54.7,54.5,54.7,54.5,100.36697247706424
568,54.5,54.5,54.5,54.5,100.0
569,54.5,54.6,54.5,54.6,99.81684981684981
570,54.6,54.6,54.6,54.6,100.0
571,54.6,54.5,54.6,54.5,100.18348623853211
572,54.5,54.6,54.5,54.6,99.81684981684981
573,54.6,54.5,54.6,54.5,100.18348623853211
574,54.5,54.5,54.5,54.5,100.0
575,54.5,54.5,54.5,54.5,100.0
576,54.5,54.5,54.5,54.5,100.0
577,54.5,54.4,54.5,54.4,100.18382352941177
578,54.4,54.6,54.4,54.6,99.63369963369962
579,54.6,54.4,54.6,54.4,100.36764705882352
580,54.4,54.4,54.4,54.4,100.0
581,54.5,54.4,54.5,54.4,100.18382352941177
582,54.4,54.4,54.4,54.4,100.0
583,54.4,54.4,54.4,54.4,100.0
584,54.4,54.4,54.4,54.4,100.0
585,54.4,54.4,54.4,54.4,100.0
586,54.4,54.4,54.4,54.4,100.0
587,54.4,54.4,54.4,54.4,100.0
588,54.5,54.5,54.5,54.5,100.0
589,54.4,54.3,54.4,54.3,100.18416206261512
590,54.4,54.3,54.4,54.3,100.18416206261512
591,54.3,54.3,54.3,54.3,100.0
592,54.3,54.4,54.3,54.4,99.81617647058823
593,54.3,54.2,54.3,54.2,100.18450184501843
594,54.3,54.5,54.3,54.5,99.63302752293578
595,54.5,54.5,54.5,54.5,100.0
596,54.5,54.5,54.5,54.5,100.0
597,54.5,54.5,54.5,54.5,100.0
598,54.6,54.6,54.6,54.6,100.0
599,54.6,54.5,54.6,54.5,100.18348623853211
600,54.5,54.6,54.5,54.6,99.81684981684981
601,54.6,54.5,54.6,54.5,100.18348623853211
602,54.5,54.5,54.5,54.5,100.0
603,54.5,54.4,54.5,54.4,100.18382352941177
604,54.4,54.4,54.4,54.4,100.0
605,54.4,54.4,54.4,54.4,100.0
606,54.4,54.6,54.4,54.6,99.63369963369962
607,54.6,54.4,54.6,54.4,100.36764705882352
608,54.5,54.5,54.5,54.5,100.0
609,54.5,54.5,54.5,54.5,100.0
610,54.5,54.4,54.5,54.4,100.18382352941177
611,54.4,54.4,54.4,54.4,100.0
612,54.4,54.4,54.4,54.4,100.0
613,54.4,54.4,54.4,54.4,100.0
614,54.4,54.4,54.4,54.4,100.0
615,54.5,54.4,54.5,54.4,100.18382352941177
616,54.4,54.4,54.4,54.4,100.0
617,54.4,54.3,54.4,54.3,100.18416206261512
618,54.3,54.3,54.3,54.3,100.0
619,54.3,54.3,54.3,54.3,100.0
620,54.3,54.3,54.3,54.3,100.0
621,54.3,54.3,54.3,54.3,100.0
622,54.3,54.4,54.3,54.4,99.81617647058823
623,54.4,54.7,54.4,54.7,99.45155393053015
624,54.7,54.3,54.7,54.3,100.73664825046042
625,54.3,54.3,54.3,54.3,100.0
626,54.3,54.2,54.3,54.2,100.18450184501843
627,54.2,54.2,54.2,54.2,100.0
628,54.2,54.2,54.2,54.2,100.0
629,54.2,54.2,54.2,54.2,100.0
630,54.1,54.1,54.1,54.1,100.0
631,54.1,54.0,54.1,54.0,100.18518518518518
632,54.1,54.1,54.1,54.1,100.0
633,54.1,54.0,54.1,54.0,100.18518518518518
634,54.0,54.0,54.0,54.0,100.0
635,53.9,53.8,53.9,53.8,100.18587360594795
636,53.8,53.8,53.8,53.8,100.0
637,53.9,53.9,53.9,53.9,100.0
638,53.9,53.9,53.9,53.9,100.0
639,53.9,53.9,53.9,53.9,100.0
640,53.9,53.9,53.9,53.9,100.0
641,54.0,54.0,54.0,54.0,100.0
642,54.0,54.0,54.0,54.0,100.0
643,54.0,54.0,54.0,54.0,100.0
644,54.0,53.9,54.0,53.9,100.18552875695732
645,54.0,53.9,54.0,53.9,100.18552875695732
646,53.9,53.9,53.9,53.9,100.0
647,53.9,53.8,53.9,53.8,100.18587360594795
648,53.8,53.8,53.8,53.8,100.0
649,53.8,53.8,53.8,53.8,100.0
650,53.8,54.0,53.8,54.0,99.62962962962962
651,54.1,53.8,54.1,53.8,100.55762081784387
652,53.8,53.7,53.8,53.7,100.18621973929235
653,53.8,53.8,53.8,53.8,100.0
654,53.7,53.7,53.7,53.7,100.0
655,53.7,53.6,53.7,53.6,100.18656716417911
656,53.7,53.7,53.7,53.7,100.0
657,53.7,53.7,53.7,53.7,100.0
658,53.7,53.6,53.7,53.6,100.18656716417911
659,53.7,53.8,53.7,53.8,99.81412639405207
660,53.7,53.6,53.7,53.6,100.18656716417911
661,53.6,53.6,53.6,53.6,100.0
662,53.6,53.5,53.6,53.5,100.18691588785047
663,53.6,53.6,53.6,53.6,100.0
664,53.7,53.5,53.7,53.5,100.37383177570094
665,53.5,53.7,53.5,53.7,99.62756052141526
666,53.7,53.7,53.7,53.7,100.0
667,53.8,53.8,53.8,53.8,100.0
668,53.8,53.8,53.8,53.8,100.0
669,53.8,53.8,53.8,53.8,100.0
670,53.8,53.8,53.8,53.8,100.0
671,53.8,53.8,53.8,53.8,100.0
672,53.8,53.7,53.8,53.7,100.18621973929235
673,53.7,53.7,53.7,53.7,100.0
674,53.7,53.6,53.7,53.6,100.18656716417911
675,53.7,53.5,53.7,53.5,100.37383177570094
676,53.6,53.6,53.6,53.6,100.0
677,53.6,53.5,53.6,53.5,100.18691588785047
678,53.5,52.6,53.5,52.6,101.71102661596959
679,52.6,53.4,52.6,53.4,98.50187265917604
680,53.5,53.6,53.5,53.6,99.81343283582089
681,53.6,53.6,53.6,53.6,100.0
682,53.6,53.5,53.6,53.5,100.18691588785047
683,53.5,53.5,53.5,53.5,100.0
684,53.5,53.4,53.5,53.4,100.18726591760301
685,53.4,53.5,53.4,53.5,99.81308411214953
686,53.5,53.5,53.5,53.5,100.0
687,53.5,53.5,53.5,53.5,100.0
688,53.5,53.4,53.5,53.4,100.18726591760301
689,53.4,53.4,53.4,53.4,100.0
690,53.4,53.3,53.4,53.3,100.187617260788
691,53.4,53.3,53.4,53.3,100.187617260788
692,53.2,53.3,53.2,53.3,99.81238273921201
693,53.3,53.2,53.3,53.2,100.18796992481202
694,53.3,53.3,53.3,53.3,100.0
695,53.3,53.2,53.3,53.2,100.18796992481202
696,53.2,53.2,53.2,53.2,100.0
697,53.2,53.2,53.2,53.2,100.0
698,53.2,53.2,53.2,53.2,100.0
699,53.2,53.1,53.2,53.1,100.18832391713748
700,53.1,53.1,53.1,53.1,100.0
701,53.2,53.1,53.2,53.1,100.18832391713748
702,53.1,53.0,53.1,53.0,100.18867924528303
703,53.1,53.0,53.1,53.0,100.18867924528303
704,53.0,52.9,53.0,52.9,100.1890359168242
705,52.9,52.9,52.9,52.9,100.0
706,52.9,53.0,52.9,53.0,99.81132075471699
707,53.0,53.0,53.0,53.0,100.0
708,53.0,53.0,53.0,53.0,100.0
709,53.0,53.0,53.0,53.0,100.0
710,53.0,52.9,53.0,52.9,100.1890359168242
711,52.9,52.9,52.9,52.9,100.0
712,52.9,52.8,52.9,52.8,100.18939393939394
713,52.8,52.7,52.8,52.7,100.1897533206831
714,52.7,52.7,52.7,52.7,100.0
715,52.8,52.7,52.8,52.7,100.1897533206831
716,52.7,52.7,52.7,52.7,100.0
717,52.8,52.7,52.8,52.7,100.1897533206831
718,52.7,52.6,52.7,52.6,100.19011406844108
719,52.6,52.9,52.6,52.9,99.43289224952741
720,52.9,52.6,52.9,52.6,100.57034220532319
721,52.6,52.4,52.6,52.4,100.38167938931298
722,52.4,52.4,52.4,52.4,100.0
723,52.5,52.4,52.5,52.4,100.1908396946565
724,52.4,52.4,52.4,52.4,100.0
725,52.3,52.3,52.3,52.3,100.0
726,52.4,52.3,52.4,52.3,100.19120458891013
727,52.4,52.4,52.4,52.4,100.0
728,52.4,52.4,52.4,52.4,100.0
729,52.3,52.3,52.3,52.3,100.0
730,52.3,52.2,52.3,52.2,100.19157088122603
731,52.2,52.1,52.2,52.1,100.19193857965452
732,52.2,52.1,52.2,52.1,100.19193857965452
733,52.1,52.1,52.1,52.1,100.0
734,52.1,52.0,52.1,52.0,100.1923076923077
735,52.0,51.5,52.0,51.5,100.97087378640776
736,51.5,52.0,51.5,52.0,99.03846153846155
737,52.1,51.9,52.1,51.9,100.38535645472062
738,51.9,51.8,51.9,51.8,100.1930501930502
739,51.9,51.7,51.9,51.7,100.38684719535782
740,51.7,51.6,51.7,51.6,100.1937984496124
741,51.7,51.7,51.7,51.7,100.0
742,51.7,51.7,51.7,51.7,100.0
743,51.7,51.6,51.7,51.6,100.1937984496124
744,51.6,51.6,51.6,51.6,100.0
745,51.7,52.2,51.7,52.2,99.04214559386973
746,52.3,51.6,52.3,51.6,101.35658914728683
747,51.6,51.5,51.6,51.5,100.19417475728156
748,51.5,51.5,51.5,51.5,100.0
749,51.5,51.4,51.5,51.4,100.19455252918289
750,51.5,51.4,51.5,51.4,100.19455252918289
751,51.4,51.3,51.4,51.3,100.19493177387915
752,51.4,51.4,51.4,51.4,100.0
753,51.4,51.4,51.4,51.4,100.0
754,51.4,51.5,51.4,51.5,99.80582524271846
755,51.5,51.2,51.5,51.2,100.5859375
756,51.2,51.2,51.2,51.2,100.0
757,51.2,51.1,51.2,51.1,100.19569471624266
758,51.1,51.1,51.1,51.1,100.0
759,51.1,51.1,51.1,51.1,100.0
760,51.1,51.1,51.1,51.1,100.0
761,51.1,51.0,51.1,51.0,100.19607843137254
762,51.1,51.0,51.1,51.0,100.19607843137254
763,51.0,51.1,51.0,51.1,99.80430528375733
764,51.1,50.9,51.1,50.9,100.39292730844794
765,50.9,50.7,50.9,50.7,100.39447731755425
766,50.7,50.8,50.7,50.8,99.80314960629923
767,50.9,50.9,50.9,50.9,100.0
768,50.9,50.8,50.9,50.8,100.19685039370079
769,50.8,50.8,50.8,50.8,100.0
770,50.8,50.7,50.8,50.7,100.1972386587771
771,50.7,50.7,50.7,50.7,100.0
772,50.7,51.0,50.7,51.0,99.41176470588235
773,51.0,50.6,51.0,50.6,100.7905138339921
774,50.6,50.6,50.6,50.6,100.0
775,50.6,50.5,50.6,50.5,100.1980198019802
776,50.5,50.5,50.5,50.5,100.0
777,50.5,50.4,50.5,50.4,100.1984126984127
778,50.5,50.4,50.5,50.4,100.1984126984127
779,50.4,50.4,50.4,50.4,100.0
780,50.4,50.3,50.4,50.3,100.19880715705767
781,50.3,50.3,50.3,50.3,100.0
782,50.3,50.2,50.3,50.2,100.19920318725097
783,50.3,50.2,50.3,50.2,100.19920318725097
784,50.2,50.2,50.2,50.2,100.0
785,50.1,50.1,50.1,50.1,100.0
786,50.1,50.0,50.1,50.0,100.2
787,50.0,50.0,50.0,50.0,100.0
788,50.0,49.9,50.0,49.9,100.20040080160322
789,49.9,49.9,49.9,49.9,100.0
790,49.9,50.2,49.9,50.2,99.402390438247
791,50.2,49.9,50.2,49.9,100.60120240480963
792,49.8,49.8,49.8,49.8,100.0
793,49.8,49.8,49.8,49.8,100.0
794,49.7,49.7,49.7,49.7,100.0
795,49.7,49.7,49.7,49.7,100.0
796,49.7,49.5,49.7,49.5,100.4040404040404
797,49.5,49.5,49.5,49.5,100.0
798,49.6,49.5,49.6,49.5,100.20202020202021
799,49.6,49.7,49.6,49.7,99.79879275653923
800,49.7,49.4,49.7,49.4,100.60728744939271
801,49.5,49.4,49.5,49.4,100.20242914979758
802,49.3,49.3,49.3,49.3,100.0
803,49.2,49.1,49.2,49.1,100.20366598778003
804,49.2,49.2,49.2,49.2,100.0
805,49.2,49.2,49.2,49.2,100.0
806,49.2,49.2,49.2,49.2,100.0
807,49.2,49.2,49.2,49.2,100.0
808,49.2,49.1,49.2,49.1,100.20366598778003
809,49.3,49.3,49.3,49.3,100.0
810,49.1,49.0,49.1,49.0,100.20408163265306
811,48.9,48.9,48.9,48.9,100.0
812,48.9,48.8,48.9,48.8,100.20491803278688
813,48.8,48.8,48.8,48.8,100.0
814,48.8,48.8,48.8,48.8,100.0
815,48.8,48.7,48.8,48.7,100.2053388090349
816,48.7,48.6,48.7,48.6,100.20576131687243
817,48.6,48.6,48.6,48.6,100.0
818,48.6,48.6,48.6,48.6,100.0
819,48.6,48.6,48.6,48.6,100.0
820,48.5,48.4,48.5,48.4,100.20661157024793
821,48.4,48.4,48.4,48.4,100.0
822,48.4,48.3,48.4,48.3,100.20703933747413
823,48.3,48.2,48.3,48.2,100.20746887966806
824,48.3,48.2,48.3,48.2,100.20746887966806
825,48.2,48.2,48.2,48.2,100.0
826,48.2,48.0,48.2,48.0,100.41666666666667
827,48.0,48.0,48.0,48.0,100.0
828,48.0,47.9,48.0,47.9,100.20876826722338
829,48.0,47.9,48.0,47.9,100.20876826722338
830,47.9,47.8,47.9,47.8,100.2092050209205
831,47.8,47.7,47.8,47.7,100.20964360587001
832,47.7,47.7,47.7,47.7,100.0
833,47.7,47.6,47.7,47.6,100.21008403361344
834,47.6,47.5,47.6,47.5,100.21052631578948
835,47.5,47.5,47.5,47.5,100.0
836,47.5,47.4,47.5,47.4,100.21097046413503
837,47.5,47.4,47.5,47.4,100.21097046413503
838,47.4,47.4,47.4,47.4,100.0
839,47.4,47.5,47.4,47.5,99.78947368421053
840,47.5,47.3,47.5,47.3,100.42283298097252
841,46.5,46.8,46.5,46.8,99.35897435897436
842,46.8,2.4,46.8,2.4,1950.0

File: manuscript/mo6s8_cycling/percycle_poly_1C.csv (part 1 of 3)
cycle,dis_spec_mAhg,chg_spec_mAhg,dis_uAh,chg_uAh,CE_pct
1,98.0,63.6,98.0,63.6,154.0880503144654
2,63.5,64.2,63.5,64.2,98.90965732087227
3,63.1,64.6,63.1,64.6,97.6780185758514
4,61.3,48.6,61.3,48.6,126.13168724279835
5,48.7,48.5,48.7,48.5,100.41237113402062
6,48.4,48.3,48.4,48.3,100.20703933747413
7,48.3,48.2,48.3,48.2,100.20746887966806
8,48.1,48.0,48.1,48.0,100.20833333333334
9,48.0,48.0,48.0,48.0,100.0
10,48.0,48.0,48.0,48.0,100.0
11,48.0,48.0,48.0,48.0,100.0
12,48.0,48.2,48.0,48.2,99.58506224066389
13,48.1,48.0,48.1,48.0,100.20833333333334
14,47.9,47.8,47.9,47.8,100.2092050209205
15,47.8,47.8,47.8,47.8,100.0
16,47.8,47.7,47.8,47.7,100.20964360587001
17,47.7,47.7,47.7,47.7,100.0
18,47.6,47.7,47.6,47.7,99.79035639412997
19,47.6,47.6,47.6,47.6,100.0
20,47.5,47.5,47.5,47.5,100.0
21,47.5,47.5,47.5,47.5,100.0
22,47.4,47.4,47.4,47.4,100.0
23,47.3,47.4,47.3,47.4,99.78902953586497
24,47.3,47.2,47.3,47.2,100.21186440677965
25,47.2,47.2,47.2,47.2,100.0
26,47.1,47.2,47.1,47.2,99.78813559322035
27,47.1,47.1,47.1,47.1,100.0
28,47.1,47.1,47.1,47.1,100.0
29,47.0,47.1,47.0,47.1,99.78768577494692
30,47.1,47.1,47.1,47.1,100.0
31,47.0,47.0,47.0,47.0,100.0
32,46.9,46.9,46.9,46.9,100.0
33,46.9,46.8,46.9,46.8,100.21367521367522
34,46.8,46.8,46.8,46.8,100.0
35,46.8,46.8,46.8,46.8,100.0
36,46.7,46.7,46.7,46.7,100.0
37,46.7,46.8,46.7,46.8,99.7863247863248
38,46.7,46.7,46.7,46.7,100.0
39,46.7,46.6,46.7,46.6,100.21459227467811
40,46.6,46.6,46.6,46.6,100.0
41,46.6,46.6,46.6,46.6,100.0
42,46.5,46.5,46.5,46.5,100.0
43,46.5,46.5,46.5,46.5,100.0
44,46.5,46.5,46.5,46.5,100.0
45,46.4,46.4,46.4,46.4,100.0
46,46.3,46.3,46.3,46.3,100.0
47,46.3,46.3,46.3,46.3,100.0
48,46.4,46.5,46.4,46.5,99.78494623655914
49,46.3,46.2,46.3,46.2,100.2164502164502
50,46.2,46.2,46.2,46.2,100.0
51,46.2,46.2,46.2,46.2,100.0
52,46.1,46.2,46.1,46.2,99.78354978354979
53,46.1,46.1,46.1,46.1,100.0
54,46.1,46.0,46.1,46.0,100.21739130434784
55,46.0,46.0,46.0,46.0,100.0
56,46.0,46.0,46.0,46.0,100.0
57,45.9,46.0,45.9,46.0,99.78260869565217
58,45.9,46.0,45.9,46.0,99.78260869565217
59,45.9,46.0,45.9,46.0,99.78260869565217
60,45.9,45.9,45.9,45.9,100.0
61,45.9,45.8,45.9,45.8,100.21834061135371
62,45.7,45.8,45.7,45.8,99.7816593886463
63,45.7,45.7,45.7,45.7,100.0
64,45.7,45.8,45.7,45.8,99.7816593886463
65,45.7,45.8,45.7,45.8,99.7816593886463
66,45.7,45.9,45.7,45.9,99.56427015250546
67,45.9,45.7,45.9,45.7,100.43763676148797
68,45.6,45.6,45.6,45.6,100.0
69,45.6,45.5,45.6,45.5,100.21978021978022
70,45.5,45.5,45.5,45.5,100.0
71,45.5,45.6,45.5,45.6,99.78070175438596
72,45.5,45.5,45.5,45.5,100.0
73,45.4,45.4,45.4,45.4,100.0
74,45.4,45.4,45.4,45.4,100.0
75,45.3,45.3,45.3,45.3,100.0
76,45.3,45.4,45.3,45.4,99.77973568281938
77,45.3,45.3,45.3,45.3,100.0
78,45.3,45.3,45.3,45.3,100.0
79,45.3,45.3,45.3,45.3,100.0
80,45.3,45.3,45.3,45.3,100.0
81,45.2,45.2,45.2,45.2,100.0
82,45.2,45.2,45.2,45.2,100.0
83,45.2,45.2,45.2,45.2,100.0
84,45.1,45.2,45.1,45.2,99.7787610619469
85,45.1,45.1,45.1,45.1,100.0
86,45.1,45.3,45.1,45.3,99.55849889624724
87,45.3,45.1,45.3,45.1,100.44345898004434
88,45.1,45.0,45.1,45.0,100.22222222222223
89,45.0,45.0,45.0,45.0,100.0
90,45.0,45.0,45.0,45.0,100.0
91,45.0,45.0,45.0,45.0,100.0
92,45.0,45.0,45.0,45.0,100.0
93,44.9,44.9,44.9,44.9,100.0
94,44.8,44.9,44.8,44.9,99.7772828507795
95,44.9,44.9,44.9,44.9,100.0
96,44.9,44.8,44.9,44.8,100.22321428571428
97,44.8,44.8,44.8,44.8,100.0
98,44.8,44.8,44.8,44.8,100.0
99,44.8,44.8,44.8,44.8,100.0
100,44.8,44.8,44.8,44.8,100.0
101,44.7,44.7,44.7,44.7,100.0
102,44.7,44.7,44.7,44.7,100.0
103,44.6,44.7,44.6,44.7,99.77628635346755
104,44.6,44.6,44.6,44.6,100.0
105,44.6,44.6,44.6,44.6,100.0
106,44.6,44.6,44.6,44.6,100.0
107,44.6,44.7,44.6,44.7,99.77628635346755
108,44.7,44.6,44.7,44.6,100.22421524663679
109,44.6,44.6,44.6,44.6,100.0
110,44.5,44.5,44.5,44.5,100.0
111,44.5,44.5,44.5,44.5,100.0
112,44.4,44.5,44.4,44.5,99.7752808988764
113,44.4,44.4,44.4,44.4,100.0
114,44.4,44.4,44.4,44.4,100.0
115,44.4,44.4,44.4,44.4,100.0
116,44.4,44.4,44.4,44.4,100.0
117,44.4,44.4,44.4,44.4,100.0
118,44.3,44.4,44.3,44.4,99.77477477477478
119,44.3,44.3,44.3,44.3,100.0
120,44.3,44.3,44.3,44.3,100.0
121,44.2,44.3,44.2,44.3,99.7742663656885
122,44.3,44.3,44.3,44.3,100.0
123,44.2,44.2,44.2,44.2,100.0
124,44.2,44.2,44.2,44.2,100.0
125,44.2,44.2,44.2,44.2,100.0
126,44.2,44.2,44.2,44.2,100.0
127,44.1,44.1,44.1,44.1,100.0
128,44.1,44.1,44.1,44.1,100.0
129,44.1,44.1,44.1,44.1,100.0
130,44.1,44.1,44.1,44.1,100.0
131,44.1,44.1,44.1,44.1,100.0
132,44.1,44.1,44.1,44.1,100.0
133,44.1,44.1,44.1,44.1,100.0
134,44.0,44.0,44.0,44.0,100.0
135,43.9,44.0,43.9,44.0,99.77272727272727
136,44.0,44.0,44.0,44.0,100.0
137,43.9,43.9,43.9,43.9,100.0
138,43.9,43.9,43.9,43.9,100.0
139,43.9,43.9,43.9,43.9,100.0
140,43.9,43.9,43.9,43.9,100.0
141,43.9,43.9,43.9,43.9,100.0
142,43.8,43.8,43.8,43.8,100.0
143,43.8,43.8,43.8,43.8,100.0
144,43.8,43.8,43.8,43.8,100.0
145,43.8,43.8,43.8,43.8,100.0
146,43.8,43.8,43.8,43.8,100.0
147,43.7,43.7,43.7,43.7,100.0
148,43.7,43.8,43.7,43.8,99.7716894977169
149,43.8,43.8,43.8,43.8,100.0
150,43.7,43.7,43.7,43.7,100.0
151,43.7,43.7,43.7,43.7,100.0
152,43.7,43.7,43.7,43.7,100.0
153,43.7,43.6,43.7,43.6,100.22935779816513
154,43.6,43.6,43.6,43.6,100.0
155,43.6,43.9,43.6,43.9,99.31662870159454
156,43.9,43.7,43.9,43.7,100.45766590389016
157,43.6,43.7,43.6,43.7,99.77116704805492
158,43.6,43.6,43.6,43.6,100.0
159,43.5,43.6,43.5,43.6,99.77064220183486
160,43.5,43.6,43.5,43.6,99.77064220183486
161,43.5,43.5,43.5,43.5,100.0
162,43.5,43.5,43.5,43.5,100.0
163,43.5,43.5,43.5,43.5,100.0
164,43.4,43.5,43.4,43.5,99.77011494252874
165,43.5,43.5,43.5,43.5,100.0
166,43.4,43.5,43.4,43.5,99.77011494252874
167,43.5,43.4,43.5,43.4,100.23041474654377
168,43.4,43.4,43.4,43.4,100.0
169,43.4,43.4,43.4,43.4,100.0
170,43.4,43.4,43.4,43.4,100.0
171,43.3,43.3,43.3,43.3,100.0
172,43.3,43.3,43.3,43.3,100.0
173,43.3,43.3,43.3,43.3,100.0
174,43.3,43.3,43.3,43.3,100.0
175,43.3,43.3,43.3,43.3,100.0
176,43.3,43.2,43.3,43.2,100.23148148148147
177,43.2,43.3,43.2,43.3,99.76905311778293
178,43.2,43.3,43.2,43.3,99.76905311778293
179,43.2,43.2,43.2,43.2,100.0
180,43.2,43.3,43.2,43.3,99.76905311778293
181,43.3,43.2,43.3,43.2,100.23148148148147
182,43.2,43.2,43.2,43.2,100.0
183,43.2,43.2,43.2,43.2,100.0
184,43.2,43.2,43.2,43.2,100.0
185,43.1,43.2,43.1,43.2,99.7685185185185
186,43.1,43.2,43.1,43.2,99.7685185185185
187,43.1,43.1,43.1,43.1,100.0
188,43.1,43.2,43.1,43.2,99.7685185185185
189,43.1,43.1,43.1,43.1,100.0
190,43.1,43.2,43.1,43.2,99.7685185185185
191,43.1,43.1,43.1,43.1,100.0
192,43.1,43.1,43.1,43.1,100.0
193,43.1,43.1,43.1,43.1,100.0
194,43.1,43.1,43.1,43.1,100.0
195,43.0,43.0,43.0,43.0,100.0
196,43.0,43.0,43.0,43.0,100.0
197,43.0,43.0,43.0,43.0,100.0
198,43.0,43.1,43.0,43.1,99.76798143851508
199,43.0,43.0,43.0,43.0,100.0
200,43.0,43.0,43.0,43.0,100.0
201,43.0,43.0,43.0,43.0,100.0
202,43.0,43.0,43.0,43.0,100.0
203,43.0,43.0,43.0,43.0,100.0
204,43.0,43.1,43.0,43.1,99.76798143851508
205,43.0,43.0,43.0,43.0,100.0
206,43.0,43.0,43.0,43.0,100.0
207,42.9,43.0,42.9,43.0,99.76744186046511
208,42.9,42.9,42.9,42.9,100.0
209,42.9,43.0,42.9,43.0,99.76744186046511
210,42.9,42.9,42.9,42.9,100.0
211,42.8,42.8,42.8,42.8,100.0
212,42.8,42.8,42.8,42.8,100.0
213,42.8,42.8,42.8,42.8,100.0
214,42.7,42.8,42.7,42.8,99.76635514018693
215,42.8,42.8,42.8,42.8,100.0
216,42.8,42.8,42.8,42.8,100.0
217,42.7,42.7,42.7,42.7,100.0
218,42.7,42.8,42.7,42.8,99.76635514018693
219,42.8,42.8,42.8,42.8,100.0
220,42.7,42.7,42.7,42.7,100.0
221,42.7,42.8,42.7,42.8,99.76635514018693
222,42.7,42.8,42.7,42.8,99.76635514018693
223,42.7,42.8,42.7,42.8,99.76635514018693
224,42.7,42.7,42.7,42.7,100.0
225,42.7,42.7,42.7,42.7,100.0
226,42.7,42.7,42.7,42.7,100.0
227,42.7,42.7,42.7,42.7,100.0
228,42.7,42.7,42.7,42.7,100.0
229,42.7,42.8,42.7,42.8,99.76635514018693
230,42.8,42.7,42.8,42.7,100.2341920374707
231,42.6,42.7,42.6,42.7,99.76580796252928
232,42.7,42.7,42.7,42.7,100.0
233,42.7,42.7,42.7,42.7,100.0
234,42.6,42.7,42.6,42.7,99.76580796252928
235,42.7,42.7,42.7,42.7,100.0
236,42.7,42.7,42.7,42.7,100.0
237,42.6,42.6,42.6,42.6,100.0
238,42.6,42.7,42.6,42.7,99.76580796252928
239,42.6,42.6,42.6,42.6,100.0
240,42.6,42.6,42.6,42.6,100.0
241,42.6,42.6,42.6,42.6,100.0
242,42.6,42.6,42.6,42.6,100.0
243,42.7,42.6,42.7,42.6,100.23474178403755
244,42.6,42.6,42.6,42.6,100.0
245,42.6,42.6,42.6,42.6,100.0
246,42.7,42.7,42.7,42.7,100.0
247,42.6,42.7,42.6,42.7,99.76580796252928
248,42.6,42.6,42.6,42.6,100.0
249,42.5,42.5,42.5,42.5,100.0
250,42.5,42.6,42.5,42.6,99.76525821596243
251,42.5,42.5,42.5,42.5,100.0
252,42.4,42.5,42.4,42.5,99.76470588235293
253,42.5,42.5,42.5,42.5,100.0
254,42.4,42.5,42.4,42.5,99.76470588235293
255,42.5,42.6,42.5,42.6,99.76525821596243
256,42.5,42.5,42.5,42.5,100.0
257,42.4,42.5,42.4,42.5,99.76470588235293
258,42.5,42.5,42.5,42.5,100.0
259,42.4,42.5,42.4,42.5,99.76470588235293
260,42.4,42.5,42.4,42.5,99.76470588235293
261,42.4,42.4,42.4,42.4,100.0
262,42.3,42.4,42.3,42.4,99.76415094339622
263,42.4,42.5,42.4,42.5,99.76470588235293
264,42.4,42.4,42.4,42.4,100.0
265,42.4,42.4,42.4,42.4,100.0
266,42.3,42.3,42.3,42.3,100.0
267,42.3,42.4,42.3,42.4,99.76415094339622
268,42.3,42.4,42.3,42.4,99.76415094339622
269,42.3,42.4,42.3,42.4,99.76415094339622
270,42.3,42.3,42.3,42.3,100.0
271,42.3,42.3,42.3,42.3,100.0
272,42.3,42.4,42.3,42.4,99.76415094339622
273,42.4,42.3,42.4,42.3,100.23640661938535
274,42.2,42.3,42.2,42.3,99.76359338061467
275,42.3,42.3,42.3,42.3,100.0
276,42.3,42.4,42.3,42.4,99.76415094339622
277,42.3,42.4,42.3,42.4,99.76415094339622
278,42.3,42.3,42.3,42.3,100.0
279,42.3,42.3,42.3,42.3,100.0
280,42.2,42.2,42.2,42.2,100.0
281,42.2,42.2,42.2,42.2,100.0
282,42.3,42.4,42.3,42.4,99.76415094339622
283,42.2,42.3,42.2,42.3,99.76359338061467
284,42.2,42.2,42.2,42.2,100.0
285,42.1,42.2,42.1,42.2,99.76303317535545
286,42.2,42.1,42.2,42.1,100.2375296912114
287,42.1,42.2,42.1,42.2,99.76303317535545
288,42.1,42.1,42.1,42.1,100.0
289,42.1,42.2,42.1,42.2,99.76303317535545
290,42.2,42.2,42.2,42.2,100.0
291,42.2,42.2,42.2,42.2,100.0
292,42.2,42.2,42.2,42.2,100.0
293,42.1,42.1,42.1,42.1,100.0
294,42.1,42.1,42.1,42.1,100.0
295,42.1,42.2,42.1,42.2,99.76303317535545
296,42.2,42.2,42.2,42.2,100.0
297,42.1,42.2,42.1,42.2,99.76303317535545
298,42.2,42.1,42.2,42.1,100.2375296912114
299,42.1,42.2,42.1,42.2,99.76303317535545
300,42.1,42.1,42.1,42.1,100.0
301,42.0,42.1,42.0,42.1,99.7624703087886
302,42.1,42.1,42.1,42.1,100.0
303,42.2,42.2,42.2,42.2,100.0
304,42.1,42.2,42.1,42.2,99.76303317535545
305,42.1,42.1,42.1,42.1,100.0
306,42.1,42.1,42.1,42.1,100.0
307,42.1,42.1,42.1,42.1,100.0
308,42.1,42.1,42.1,42.1,100.0
309,42.0,42.1,42.0,42.1,99.7624703087886
310,42.0,42.2,42.0,42.2,99.52606635071089
311,42.2,42.2,42.2,42.2,100.0
312,42.1,42.0,42.1,42.0,100.23809523809524
313,42.0,42.1,42.0,42.1,99.7624703087886
314,42.0,42.0,42.0,42.0,100.0
315,42.0,42.0,42.0,42.0,100.0
316,42.0,42.1,42.0,42.1,99.7624703087886
317,42.0,42.1,42.0,42.1,99.7624703087886
318,42.0,42.0,42.0,42.0,100.0
319,42.0,42.0,42.0,42.0,100.0
320,41.9,42.0,41.9,42.0,99.76190476190476
321,41.9,42.0,41.9,42.0,99.76190476190476
322,42.0,42.0,42.0,42.0,100.0
323,41.9,42.0,41.9,42.0,99.76190476190476
324,42.0,42.0,42.0,42.0,100.0
325,41.9,41.9,41.9,41.9,100.0
326,41.9,41.9,41.9,41.9,100.0
327,41.9,42.0,41.9,42.0,99.76190476190476
328,41.9,41.9,41.9,41.9,100.0
329,41.9,41.9,41.9,41.9,100.0
330,42.0,42.0,42.0,42.0,100.0
331,41.9,41.9,41.9,41.9,100.0
332,41.9,41.9,41.9,41.9,100.0
333,41.9,41.9,41.9,41.9,100.0
334,41.8,41.8,41.8,41.8,100.0
335,41.8,41.9,41.8,41.9,99.76133651551312
336,41.9,42.0,41.9,42.0,99.76190476190476
337,42.0,42.0,42.0,42.0,100.0
338,42.1,42.1,42.1,42.1,100.0
339,42.0,42.0,42.0,42.0,100.0
340,41.9,42.0,41.9,42.0,99.76190476190476
341,41.9,41.9,41.9,41.9,100.0
342,41.9,42.1,41.9,42.1,99.5249406175772
343,41.9,42.0,41.9,42.0,99.76190476190476
344,41.9,41.9,41.9,41.9,100.0
345,41.9,42.0,41.9,42.0,99.76190476190476
346,41.9,42.0,41.9,42.0,99.76190476190476
347,41.9,41.9,41.9,41.9,100.0
348,41.9,41.9,41.9,41.9,100.0
349,41.8,41.8,41.8,41.8,100.0
350,41.8,41.9,41.8,41.9,99.76133651551312
351,41.9,41.9,41.9,41.9,100.0
352,41.8,41.9,41.8,41.9,99.76133651551312
353,41.8,41.9,41.8,41.9,99.76133651551312
354,41.9,41.9,41.9,41.9,100.0
355,41.9,41.9,41.9,41.9,100.0
356,41.8,41.8,41.8,41.8,100.0
357,41.8,41.9,41.8,41.9,99.76133651551312
358,41.8,41.8,41.8,41.8,100.0
359,41.7,41.7,41.7,41.7,100.0
360,41.8,41.8,41.8,41.8,100.0
361,41.8,41.9,41.8,41.9,99.76133651551312
362,41.7,41.7,41.7,41.7,100.0
363,41.7,41.8,41.7,41.8,99.76076555023926
364,41.9,41.9,41.9,41.9,100.0
365,41.8,41.8,41.8,41.8,100.0
366,41.8,41.8,41.8,41.8,100.0
367,41.7,41.8,41.7,41.8,99.76076555023926
368,41.7,41.7,41.7,41.7,100.0
369,41.7,41.8,41.7,41.8,99.76076555023926
370,41.8,41.8,41.8,41.8,100.0
371,41.7,41.7,41.7,41.7,100.0
372,41.7,41.7,41.7,41.7,100.0
373,41.8,41.8,41.8,41.8,100.0
374,41.7,41.7,41.7,41.7,100.0
375,41.6,41.7,41.6,41.7,99.76019184652279
376,41.8,41.8,41.8,41.8,100.0
377,41.7,41.7,41.7,41.7,100.0
378,41.8,41.8,41.8,41.8,100.0
379,41.8,41.7,41.8,41.7,100.2398081534772
380,41.6,41.7,41.6,41.7,99.76019184652279
381,41.6,41.7,41.6,41.7,99.76019184652279
382,41.7,41.7,41.7,41.7,100.0
383,41.6,41.6,41.6,41.6,100.0
384,41.6,41.7,41.6,41.7,99.76019184652279
385,41.7,41.8,41.7,41.8,99.76076555023926
386,41.7,41.6,41.7,41.6,100.24038461538463
387,41.6,41.6,41.6,41.6,100.0
388,41.6,41.6,41.6,41.6,100.0
389,41.6,41.6,41.6,41.6,100.0
390,41.8,41.8,41.8,41.8,100.0
391,41.7,41.7,41.7,41.7,100.0
392,41.6,41.6,41.6,41.6,100.0
393,41.6,41.6,41.6,41.6,100.0
394,41.5,41.7,41.5,41.7,99.52038369304556
395,41.6,41.6,41.6,41.6,100.0
396,41.6,41.6,41.6,41.6,100.0
397,41.6,41.6,41.6,41.6,100.0
398,41.6,41.6,41.6,41.6,100.0
399,41.6,41.7,41.6,41.7,99.76019184652279
400,41.6,41.6,41.6,41.6,100.0
401,41.6,41.6,41.6,41.6,100.0
402,41.5,41.6,41.5,41.6,99.75961538461539
403,41.7,41.7,41.7,41.7,100.0
404,41.6,41.6,41.6,41.6,100.0
405,41.6,41.6,41.6,41.6,100.0
406,41.6,41.7,41.6,41.7,99.76019184652279
407,41.6,41.7,41.6,41.7,99.76019184652279
408,41.6,41.6,41.6,41.6,100.0
409,41.6,41.6,41.6,41.6,100.0
410,41.6,41.6,41.6,41.6,100.0
411,41.6,41.6,41.6,41.6,100.0
412,41.5,41.6,41.5,41.6,99.75961538461539
413,41.6,41.7,41.6,41.7,99.76019184652279
414,41.6,41.6,41.6,41.6,100.0
415,41.6,41.7,41.6,41.7,99.76019184652279
416,41.8,41.8,41.8,41.8,100.0
417,41.6,41.7,41.6,41.7,99.76019184652279
418,41.6,41.6,41.6,41.6,100.0
419,41.6,41.6,41.6,41.6,100.0
420,41.6,41.5,41.6,41.5,100.2409638554217
421,41.5,41.6,41.5,41.6,99.75961538461539
422,41.5,41.6,41.5,41.6,99.75961538461539
423,41.6,41.6,41.6,41.6,100.0
424,41.6,41.5,41.6,41.5,100.2409638554217
425,41.5,41.7,41.5,41.7,99.52038369304556
426,41.6,41.5,41.6,41.5,100.2409638554217
427,41.5,41.6,41.5,41.6,99.75961538461539
428,41.5,41.5,41.5,41.5,100.0
429,41.4,41.5,41.4,41.5,99.7590361445783
430,41.5,41.5,41.5,41.5,100.0
431,41.5,41.5,41.5,41.5,100.0
432,41.5,41.5,41.5,41.5,100.0
433,41.5,41.6,41.5,41.6,99.75961538461539
434,41.4,41.5,41.4,41.5,99.7590361445783
435,41.4,41.4,41.4,41.4,100.0
436,41.4,41.4,41.4,41.4,100.0
437,41.4,41.4,41.4,41.4,100.0
438,41.3,41.4,41.3,41.4,99.7584541062802
439,41.4,41.4,41.4,41.4,100.0
440,41.3,41.4,41.3,41.4,99.7584541062802
441,41.4,41.4,41.4,41.4,100.0
442,41.4,41.4,41.4,41.4,100.0
443,41.4,41.4,41.4,41.4,100.0
444,41.3,41.3,41.3,41.3,100.0
445,41.3,41.4,41.3,41.4,99.7584541062802
446,41.4,41.4,41.4,41.4,100.0
447,41.4,41.4,41.4,41.4,100.0
448,41.4,41.4,41.4,41.4,100.0
449,41.4,41.4,41.4,41.4,100.0
450,41.3,41.3,41.3,41.3,100.0
451,41.4,41.4,41.4,41.4,100.0
452,41.3,41.3,41.3,41.3,100.0
453,41.3,41.3,41.3,41.3,100.0
454,41.3,41.3,41.3,41.3,100.0
455,41.3,41.3,41.3,41.3,100.0
456,41.3,41.4,41.3,41.4,99.7584541062802
457,41.2,41.3,41.2,41.3,99.75786924939469
458,41.2,41.2,41.2,41.2,100.0
459,41.3,41.3,41.3,41.3,100.0
460,41.3,41.2,41.3,41.2,100.24271844660193
461,41.3,41.3,41.3,41.3,100.0
462,41.2,41.3,41.2,41.3,99.75786924939469
463,41.3,41.3,41.3,41.3,100.0
464,41.3,41.3,41.3,41.3,100.0
465,41.3,41.3,41.3,41.3,100.0
466,41.3,41.3,41.3,41.3,100.0
467,41.2,41.2,41.2,41.2,100.0
468,41.2,41.3,41.2,41.3,99.75786924939469
469,41.3,41.3,41.3,41.3,100.0
470,41.3,41.3,41.3,41.3,100.0
471,41.3,41.3,41.3,41.3,100.0
472,41.2,41.3,41.2,41.3,99.75786924939469
473,41.2,41.3,41.2,41.3,99.75786924939469
474,41.3,41.3,41.3,41.3,100.0
475,41.2,41.2,41.2,41.2,100.0
476,41.2,41.2,41.2,41.2,100.0
477,41.2,41.2,41.2,41.2,100.0
478,41.2,41.2,41.2,41.2,100.0
479,41.2,41.3,41.2,41.3,99.75786924939469
480,41.2,41.2,41.2,41.2,100.0
481,41.2,41.3,41.2,41.3,99.75786924939469
482,41.3,41.2,41.3,41.2,100.24271844660193
483,41.2,41.2,41.2,41.2,100.0
484,41.2,41.2,41.2,41.2,100.0
485,41.3,41.3,41.3,41.3,100.0
486,41.2,41.3,41.2,41.3,99.75786924939469
487,41.2,41.2,41.2,41.2,100.0
488,41.2,41.3,41.2,41.3,99.75786924939469
489,41.3,41.3,41.3,41.3,100.0
490,41.3,41.2,41.3,41.2,100.24271844660193
491,41.2,41.2,41.2,41.2,100.0
492,41.2,41.2,41.2,41.2,100.0
493,41.2,41.3,41.2,41.3,99.75786924939469
494,41.3,41.2,41.3,41.2,100.24271844660193
495,41.2,41.3,41.2,41.3,99.75786924939469
496,41.2,41.2,41.2,41.2,100.0
497,41.2,41.3,41.2,41.3,99.75786924939469
498,41.2,41.2,41.2,41.2,100.0
499,41.2,41.2,41.2,41.2,100.0
500,41.2,41.3,41.2,41.3,99.75786924939469
501,41.3,41.3,41.3,41.3,100.0
502,41.2,41.2,41.2,41.2,100.0
503,41.4,41.4,41.4,41.4,100.0
504,41.2,41.3,41.2,41.3,99.75786924939469
505,41.2,41.2,41.2,41.2,100.0
506,41.2,41.2,41.2,41.2,100.0
507,41.2,41.2,41.2,41.2,100.0
508,41.2,41.2,41.2,41.2,100.0
509,41.1,41.2,41.1,41.2,99.75728155339806
510,41.2,41.2,41.2,41.2,100.0
511,41.1,41.2,41.1,41.2,99.75728155339806
512,41.2,41.1,41.2,41.1,100.24330900243311
513,41.1,41.1,41.1,41.1,100.0
514,41.1,41.1,41.1,41.1,100.0
515,41.1,41.2,41.1,41.2,99.75728155339806
516,41.2,41.3,41.2,41.3,99.75786924939469
517,41.2,41.2,41.2,41.2,100.0
518,41.2,41.2,41.2,41.2,100.0
519,41.2,41.2,41.2,41.2,100.0
520,41.1,41.2,41.1,41.2,99.75728155339806
521,41.2,41.2,41.2,41.2,100.0
522,41.1,41.1,41.1,41.1,100.0
523,41.1,41.1,41.1,41.1,100.0
524,41.1,41.2,41.1,41.2,99.75728155339806
525,41.2,41.2,41.2,41.2,100.0
526,41.2,41.2,41.2,41.2,100.0
527,41.1,41.1,41.1,41.1,100.0
528,41.1,41.1,41.1,41.1,100.0
529,41.1,41.2,41.1,41.2,99.75728155339806
530,41.3,41.3,41.3,41.3,100.0
531,41.3,41.2,41.3,41.2,100.24271844660193
532,41.2,41.2,41.2,41.2,100.0
533,41.2,41.2,41.2,41.2,100.0
534,41.2,41.1,41.2,41.1,100.24330900243311
535,41.1,41.2,41.1,41.2,99.75728155339806
536,41.1,41.1,41.1,41.1,100.0
537,41.0,41.1,41.0,41.1,99.7566909975669
538,41.1,41.1,41.1,41.1,100.0
539,41.1,41.2,41.1,41.2,99.75728155339806
540,41.2,41.1,41.2,41.1,100.24330900243311
541,41.1,41.1,41.1,41.1,100.0
542,41.1,41.2,41.1,41.2,99.75728155339806
543,41.1,41.1,41.1,41.1,100.0
544,41.1,41.1,41.1,41.1,100.0
545,41.0,41.1,41.0,41.1,99.7566909975669
546,41.1,41.0,41.1,41.0,100.2439024390244
547,41.1,41.2,41.1,41.2,99.75728155339806
548,41.1,41.1,41.1,41.1,100.0
549,41.1,41.1,41.1,41.1,100.0
550,41.1,41.1,41.1,41.1,100.0
551,41.1,41.1,41.1,41.1,100.0
552,41.1,41.1,41.1,41.1,100.0
553,41.1,41.1,41.1,41.1,100.0
554,41.1,41.1,41.1,41.1,100.0
555,41.0,41.1,41.0,41.1,99.7566909975669
556,41.1,41.1,41.1,41.1,100.0
557,41.1,41.1,41.1,41.1,100.0
558,41.2,41.3,41.2,41.3,99.75786924939469
559,41.1,41.1,41.1,41.1,100.0
560,41.1,41.1,41.1,41.1,100.0
561,41.1,41.1,41.1,41.1,100.0
562,41.0,41.0,41.0,41.0,100.0
563,41.0,41.0,41.0,41.0,100.0
564,41.0,41.0,41.0,41.0,100.0
565,40.8,40.6,40.8,40.6,100.4926108374384
566,40.6,40.8,40.6,40.8,99.50980392156865
567,40.8,40.8,40.8,40.8,100.0
568,40.9,40.9,40.9,40.9,100.0
569,41.0,41.1,41.0,41.1,99.7566909975669
570,41.0,41.0,41.0,41.0,100.0
571,41.0,41.1,41.0,41.1,99.7566909975669
572,41.1,41.1,41.1,41.1,100.0
573,41.0,41.0,41.0,41.0,100.0
574,41.0,41.0,41.0,41.0,100.0
575,41.0,41.1,41.0,41.1,99.7566909975669
576,41.1,41.1,41.1,41.1,100.0
577,41.0,41.0,41.0,41.0,100.0
578,41.0,40.4,41.0,40.4,101.48514851485149
579,41.1,41.1,41.1,41.1,100.0
580,41.0,41.1,41.0,41.1,99.7566909975669
581,41.1,41.0,41.1,41.0,100.2439024390244
582,41.0,41.0,41.0,41.0,100.0
583,40.9,41.0,40.9,41.0,99.7560975609756
584,41.0,41.0,41.0,41.0,100.0
585,41.0,41.0,41.0,41.0,100.0
586,41.0,41.0,41.0,41.0,100.0
587,41.0,40.9,41.0,40.9,100.24449877750612
588,41.0,41.1,41.0,41.1,99.7566909975669
589,41.0,41.0,41.0,41.0,100.0
590,41.0,40.9,41.0,40.9,100.24449877750612
591,40.8,40.8,40.8,40.8,100.0
592,40.9,40.9,40.9,40.9,100.0
593,41.0,41.0,41.0,41.0,100.0
594,40.9,40.9,40.9,40.9,100.0
595,40.9,41.0,40.9,41.0,99.7560975609756
596,41.0,40.9,41.0,40.9,100.24449877750612
597,41.0,41.0,41.0,41.0,100.0
598,41.0,41.0,41.0,41.0,100.0
599,41.0,41.0,41.0,41.0,100.0
600,41.1,41.1,41.1,41.1,100.0
601,41.0,41.1,41.0,41.1,99.7566909975669
602,41.0,41.0,41.0,41.0,100.0
603,40.9,40.9,40.9,40.9,100.0
604,40.9,41.0,40.9,41.0,99.7560975609756
605,41.0,41.0,41.0,41.0,100.0
606,41.0,40.9,41.0,40.9,100.24449877750612
607,40.9,41.0,40.9,41.0,99.7560975609756
608,41.0,41.0,41.0,41.0,100.0
609,40.9,41.0,40.9,41.0,99.7560975609756
610,41.0,41.0,41.0,41.0,100.0
611,40.9,40.9,40.9,40.9,100.0
612,41.0,41.0,41.0,41.0,100.0
613,40.9,41.0,40.9,41.0,99.7560975609756
614,41.0,41.0,41.0,41.0,100.0
615,41.0,40.9,41.0,40.9,100.24449877750612
616,40.9,40.9,40.9,40.9,100.0
617,40.9,41.0,40.9,41.0,99.7560975609756
618,41.0,41.0,41.0,41.0,100.0
619,41.0,40.9,41.0,40.9,100.24449877750612
620,40.9,41.0,40.9,41.0,99.7560975609756
621,40.9,41.0,40.9,41.0,99.7560975609756
622,41.0,41.0,41.0,41.0,100.0
623,40.9,40.9,40.9,40.9,100.0
624,41.0,40.9,41.0,40.9,100.24449877750612
625,40.9,40.9,40.9,40.9,100.0
626,41.2,41.3,41.2,41.3,99.75786924939469
627,41.1,41.0,41.1,41.0,100.2439024390244
628,40.9,40.9,40.9,40.9,100.0
629,40.9,41.0,40.9,41.0,99.7560975609756
630,40.9,40.9,40.9,40.9,100.0
631,41.0,41.0,41.0,41.0,100.0
632,40.9,41.0,40.9,41.0,99.7560975609756
633,41.0,40.9,41.0,40.9,100.24449877750612
634,41.0,41.0,41.0,41.0,100.0
635,40.9,40.9,40.9,40.9,100.0
636,40.9,40.9,40.9,40.9,100.0
637,40.9,40.9,40.9,40.9,100.0
638,40.9,40.9,40.9,40.9,100.0
639,40.9,41.0,40.9,41.0,99.7560975609756
640,41.0,40.9,41.0,40.9,100.24449877750612
641,40.9,40.9,40.9,40.9,100.0
642,40.9,40.9,40.9,40.9,100.0
643,40.9,40.9,40.9,40.9,100.0
644,41.0,41.0,41.0,41.0,100.0
645,40.9,41.0,40.9,41.0,99.7560975609756
646,41.0,41.0,41.0,41.0,100.0
647,40.8,40.8,40.8,40.8,100.0
648,40.9,41.0,40.9,41.0,99.7560975609756
649,41.0,40.9,41.0,40.9,100.24449877750612
650,40.8,40.9,40.8,40.9,99.75550122249388
651,41.0,41.1,41.0,41.1,99.7566909975669
652,40.9,40.9,40.9,40.9,100.0
653,41.0,41.0,41.0,41.0,100.0
654,40.9,41.0,40.9,41.0,99.7560975609756
655,40.9,40.9,40.9,40.9,100.0
656,40.9,40.9,40.9,40.9,100.0
657,40.9,41.0,40.9,41.0,99.7560975609756
658,40.9,41.0,40.9,41.0,99.7560975609756
659,41.0,41.0,41.0,41.0,100.0
660,40.9,40.9,40.9,40.9,100.0
661,41.0,40.9,41.0,40.9,100.24449877750612
662,40.8,40.9,40.8,40.9,99.75550122249388
663,40.9,40.9,40.9,40.9,100.0
664,41.0,40.9,41.0,40.9,100.24449877750612
665,40.9,40.9,40.9,40.9,100.0
666,41.0,40.9,41.0,40.9,100.24449877750612
667,40.9,40.9,40.9,40.9,100.0
668,40.8,40.9,40.8,40.9,99.75550122249388
669,40.8,40.9,40.8,40.9,99.75550122249388
670,41.0,40.9,41.0,40.9,100.24449877750612
671,40.9,40.9,40.9,40.9,100.0
672,40.9,40.9,40.9,40.9,100.0
673,40.9,40.9,40.9,40.9,100.0
674,40.9,40.8,40.9,40.8,100.24509803921569
675,40.9,41.0,40.9,41.0,99.7560975609756
676,41.1,41.2,41.1,41.2,99.75728155339806
677,41.0,40.9,41.0,40.9,100.24449877750612
678,40.9,40.9,40.9,40.9,100.0
679,40.8,40.8,40.8,40.8,100.0
680,40.8,40.9,40.8,40.9,99.75550122249388
681,40.9,40.9,40.9,40.9,100.0
682,40.8,40.9,40.8,40.9,99.75550122249388
683,40.9,40.9,40.9,40.9,100.0
684,40.9,40.9,40.9,40.9,100.0
685,40.9,40.9,40.9,40.9,100.0
686,40.9,40.9,40.9,40.9,100.0
687,40.9,40.8,40.9,40.8,100.24509803921569
688,40.9,40.9,40.9,40.9,100.0
689,40.9,40.9,40.9,40.9,100.0
690,40.9,40.9,40.9,40.9,100.0
691,40.9,41.0,40.9,41.0,99.7560975609756
692,40.9,40.9,40.9,40.9,100.0
693,40.9,40.9,40.9,40.9,100.0
694,40.9,41.0,40.9,41.0,99.7560975609756
695,40.9,40.9,40.9,40.9,100.0
696,40.9,40.9,40.9,40.9,100.0
697,40.9,40.9,40.9,40.9,100.0
698,40.9,40.9,40.9,40.9,100.0
699,40.9,40.9,40.9,40.9,100.0
700,40.9,41.0,40.9,41.0,99.7560975609756
701,41.1,41.0,41.1,41.0,100.2439024390244
702,41.0,40.9,41.0,40.9,100.24449877750612
703,40.9,41.0,40.9,41.0,99.7560975609756
704,40.9,40.9,40.9,40.9,100.0
705,40.8,40.9,40.8,40.9,99.75550122249388
706,40.8,40.9,40.8,40.9,99.75550122249388
707,40.9,40.9,40.9,40.9,100.0
708,40.9,40.9,40.9,40.9,100.0
709,40.8,40.8,40.8,40.8,100.0
710,40.8,40.9,40.8,40.9,99.75550122249388
711,40.9,40.9,40.9,40.9,100.0
712,41.0,40.9,41.0,40.9,100.24449877750612
713,40.8,40.9,40.8,40.9,99.75550122249388
714,40.9,40.8,40.9,40.8,100.24509803921569
715,40.8,40.9,40.8,40.9,99.75550122249388
716,41.0,41.0,41.0,41.0,100.0
717,40.9,40.9,40.9,40.9,100.0
718,40.8,40.8,40.8,40.8,100.0
719,40.9,40.9,40.9,40.9,100.0
720,40.8,40.8,40.8,40.8,100.0
721,40.9,40.8,40.9,40.8,100.24509803921569
722,40.8,41.0,40.8,41.0,99.51219512195121
723,40.9,40.9,40.9,40.9,100.0
724,40.9,41.0,40.9,41.0,99.7560975609756
725,41.1,41.0,41.1,41.0,100.2439024390244
726,40.9,40.8,40.9,40.8,100.24509803921569
727,40.8,40.9,40.8,40.9,99.75550122249388
728,40.9,40.8,40.9,40.8,100.24509803921569
729,40.9,40.9,40.9,40.9,100.0
730,40.9,40.9,40.9,40.9,100.0
731,40.8,40.8,40.8,40.8,100.0
732,40.9,40.9,40.9,40.9,100.0
733,40.8,40.9,40.8,40.9,99.75550122249388
734,40.9,40.8,40.9,40.8,100.24509803921569
735,40.8,40.8,40.8,40.8,100.0
736,40.9,40.9,40.9,40.9,100.0
737,40.9,40.9,40.9,40.9,100.0
738,40.8,40.9,40.8,40.9,99.75550122249388
739,40.8,40.8,40.8,40.8,100.0
740,40.8,40.9,40.8,40.9,99.75550122249388
741,40.9,40.9,40.9,40.9,100.0
742,40.8,40.8,40.8,40.8,100.0
743,40.8,40.9,40.8,40.9,99.75550122249388
744,40.8,40.8,40.8,40.8,100.0
745,40.9,40.8,40.9,40.8,100.24509803921569
746,40.9,40.8,40.9,40.8,100.24509803921569
747,40.8,40.9,40.8,40.9,99.75550122249388
748,40.8,40.9,40.8,40.9,99.75550122249388
749,41.0,41.0,41.0,41.0,100.0
750,40.8,40.8,40.8,40.8,100.0
751,40.8,40.8,40.8,40.8,100.0
752,40.8,40.8,40.8,40.8,100.0
753,40.8,40.8,40.8,40.8,100.0
754,40.8,40.9,40.8,40.9,99.75550122249388
755,40.8,40.8,40.8,40.8,100.0
756,40.8,40.8,40.8,40.8,100.0
757,40.8,40.9,40.8,40.9,99.75550122249388
758,40.8,40.9,40.8,40.9,99.75550122249388
759,40.8,40.8,40.8,40.8,100.0
760,40.9,40.9,40.9,40.9,100.0
761,40.8,40.9,40.8,40.9,99.75550122249388
762,40.9,40.8,40.9,40.8,100.24509803921569
763,40.8,40.8,40.8,40.8,100.0
764,40.8,40.8,40.8,40.8,100.0
765,40.9,40.9,40.9,40.9,100.0
766,40.8,40.8,40.8,40.8,100.0
767,40.8,40.8,40.8,40.8,100.0
768,40.9,40.8,40.9,40.8,100.24509803921569
769,40.7,40.7,40.7,40.7,100.0
770,40.8,40.8,40.8,40.8,100.0
771,40.8,40.8,40.8,40.8,100.0
772,40.8,40.7,40.8,40.7,100.24570024570023
773,41.0,41.1,41.0,41.1,99.7566909975669
774,40.9,40.8,40.9,40.8,100.24509803921569
775,40.8,40.9,40.8,40.9,99.75550122249388
776,40.8,40.8,40.8,40.8,100.0
777,40.8,40.8,40.8,40.8,100.0
778,40.8,40.9,40.8,40.9,99.75550122249388
779,40.8,40.8,40.8,40.8,100.0
780,40.8,40.8,40.8,40.8,100.0
781,40.8,40.9,40.8,40.9,99.75550122249388
782,40.8,40.8,40.8,40.8,100.0
783,40.9,40.8,40.9,40.8,100.24509803921569
784,40.8,40.8,40.8,40.8,100.0
785,40.8,40.8,40.8,40.8,100.0
786,40.8,40.8,40.8,40.8,100.0
787,40.8,40.8,40.8,40.8,100.0
788,40.8,40.8,40.8,40.8,100.0
789,40.8,40.8,40.8,40.8,100.0
790,40.8,40.8,40.8,40.8,100.0
791,40.7,40.7,40.7,40.7,100.0
792,40.8,40.8,40.8,40.8,100.0
793,40.7,40.8,40.7,40.8,99.75490196078432
794,40.8,40.8,40.8,40.8,100.0
795,40.8,40.8,40.8,40.8,100.0
796,40.7,40.7,40.7,40.7,100.0
797,40.8,40.9,40.8,40.9,99.75550122249388
798,41.0,40.9,41.0,40.9,100.24449877750612
799,40.8,40.9,40.8,40.9,99.75550122249388
800,40.9,40.9,40.9,40.9,100.0
801,40.8,40.8,40.8,40.8,100.0
802,40.7,40.8,40.7,40.8,99.75490196078432
803,40.8,40.9,40.8,40.9,99.75550122249388
804,40.8,40.8,40.8,40.8,100.0
805,40.8,40.8,40.8,40.8,100.0
806,40.9,40.9,40.9,40.9,100.0
807,40.8,40.8,40.8,40.8,100.0
808,40.8,40.8,40.8,40.8,100.0
809,40.8,40.9,40.8,40.9,99.75550122249388
810,40.9,40.8,40.9,40.8,100.24509803921569
811,40.8,40.8,40.8,40.8,100.0
812,40.8,40.8,40.8,40.8,100.0
813,40.8,40.8,40.8,40.8,100.0
814,40.8,40.9,40.8,40.9,99.75550122249388
815,40.9,40.8,40.9,40.8,100.24509803921569
816,40.8,40.9,40.8,40.9,99.75550122249388
817,40.9,40.8,40.9,40.8,100.24509803921569
818,40.8,40.8,40.8,40.8,100.0
819,40.8,40.9,40.8,40.9,99.75550122249388
820,40.9,40.8,40.9,40.8,100.24509803921569
821,40.8,40.9,40.8,40.9,99.75550122249388
822,41.1,41.1,41.1,41.1,100.0
823,41.0,40.9,41.0,40.9,100.24449877750612
824,40.8,40.8,40.8,40.8,100.0
825,40.8,40.9,40.8,40.9,99.75550122249388
826,40.9,40.9,40.9,40.9,100.0
827,40.8,40.8,40.8,40.8,100.0
828,40.8,40.9,40.8,40.9,99.75550122249388
829,40.8,40.8,40.8,40.8,100.0
830,40.9,40.9,40.9,40.9,100.0
831,40.8,40.8,40.8,40.8,100.0
832,40.9,40.9,40.9,40.9,100.0
833,40.8,40.9,40.8,40.9,99.75550122249388
834,40.8,40.8,40.8,40.8,100.0
835,40.8,40.9,40.8,40.9,99.75550122249388
836,40.8,40.8,40.8,40.8,100.0
837,40.8,40.8,40.8,40.8,100.0
838,40.9,40.9,40.9,40.9,100.0
839,40.8,40.8,40.8,40.8,100.0
840,40.8,40.9,40.8,40.9,99.75550122249388
841,40.9,40.8,40.9,40.8,100.24509803921569
842,40.9,40.9,40.9,40.9,100.0
843,40.9,40.9,40.9,40.9,100.0
844,40.9,40.9,40.9,40.9,100.0
845,40.9,40.9,40.9,40.9,100.0
846,40.9,40.8,40.9,40.8,100.24509803921569
847,41.1,41.1,41.1,41.1,100.0
848,40.9,41.0,40.9,41.0,99.7560975609756
849,41.0,41.0,41.0,41.0,100.0
850,41.0,41.0,41.0,41.0,100.0
851,40.9,40.9,40.9,40.9,100.0
852,40.9,40.9,40.9,40.9,100.0
853,40.9,40.9,40.9,40.9,100.0
854,40.9,40.9,40.9,40.9,100.0
855,40.9,40.9,40.9,40.9,100.0
856,41.0,41.0,41.0,41.0,100.0
857,41.0,40.9,41.0,40.9,100.24449877750612
858,40.9,40.9,40.9,40.9,100.0
859,41.0,40.9,41.0,40.9,100.24449877750612
860,41.0,41.0,41.0,41.0,100.0
861,41.0,41.0,41.0,41.0,100.0
862,41.0,41.0,41.0,41.0,100.0
863,40.9,41.0,40.9,41.0,99.7560975609756
864,41.0,41.0,41.0,41.0,100.0
865,41.0,41.0,41.0,41.0,100.0
866,41.0,40.9,41.0,40.9,100.24449877750612
867,41.0,41.0,41.0,41.0,100.0
868,41.0,41.0,41.0,41.0,100.0
869,41.0,41.0,41.0,41.0,100.0
870,41.0,40.9,41.0,40.9,100.24449877750612
871,41.2,41.3,41.2,41.3,99.75786924939469
872,41.1,41.1,41.1,41.1,100.0
873,41.1,41.0,41.1,41.0,100.2439024390244
874,41.0,41.1,41.0,41.1,99.7566909975669
875,41.1,41.0,41.1,41.0,100.2439024390244
876,41.0,41.0,41.0,41.0,100.0
877,41.0,41.0,41.0,41.0,100.0
878,41.1,41.1,41.1,41.1,100.0
879,41.1,41.1,41.1,41.1,100.0
880,41.1,41.0,41.1,41.0,100.2439024390244
881,41.0,41.0,41.0,41.0,100.0
882,41.0,41.0,41.0,41.0,100.0
883,41.1,41.1,41.1,41.1,100.0
884,41.2,41.2,41.2,41.2,100.0
885,41.1,41.1,41.1,41.1,100.0
886,41.2,41.2,41.2,41.2,100.0
887,41.2,41.2,41.2,41.2,100.0
888,41.2,41.2,41.2,41.2,100.0
889,41.2,41.2,41.2,41.2,100.0
890,41.1,41.1,41.1,41.1,100.0
891,41.2,41.1,41.2,41.1,100.24330900243311
892,41.1,41.2,41.1,41.2,99.75728155339806
893,41.2,41.2,41.2,41.2,100.0
894,41.2,41.1,41.2,41.1,100.24330900243311
895,41.4,41.5,41.4,41.5,99.7590361445783
896,41.4,41.3,41.4,41.3,100.24213075060533
897,41.3,41.3,41.3,41.3,100.0
898,41.3,41.3,41.3,41.3,100.0
899,41.2,41.2,41.2,41.2,100.0
900,41.2,41.3,41.2,41.3,99.75786924939469
901,41.2,41.2,41.2,41.2,100.0
902,41.3,41.2,41.3,41.2,100.24271844660193
903,41.2,41.2,41.2,41.2,100.0
904,41.2,41.2,41.2,41.2,100.0
905,41.2,41.2,41.2,41.2,100.0
906,41.3,41.3,41.3,41.3,100.0
907,41.4,41.4,41.4,41.4,100.0
908,41.3,41.2,41.3,41.2,100.24271844660193
909,41.3,41.4,41.3,41.4,99.7584541062802
910,41.3,41.3,41.3,41.3,100.0
911,41.3,41.2,41.3,41.2,100.24271844660193
912,41.3,41.3,41.3,41.3,100.0
913,41.3,41.3,41.3,41.3,100.0
914,41.3,41.2,41.3,41.2,100.24271844660193
915,41.3,41.3,41.3,41.3,100.0
916,41.3,41.3,41.3,41.3,100.0
917,41.3,41.3,41.3,41.3,100.0
918,41.3,41.3,41.3,41.3,100.0
919,41.4,41.4,41.4,41.4,100.0
920,41.5,41.4,41.5,41.4,100.2415458937198
921,41.3,41.3,41.3,41.3,100.0
922,41.4,41.3,41.4,41.3,100.24213075060533
923,41.3,41.4,41.3,41.4,99.7584541062802
924,41.4,41.3,41.4,41.3,100.24213075060533
925,41.3,41.3,41.3,41.3,100.0
926,41.4,41.5,41.4,41.5,99.7590361445783
927,41.4,41.3,41.4,41.3,100.24213075060533
928,41.4,41.5,41.4,41.5,99.7590361445783
929,41.4,41.5,41.4,41.5,99.7590361445783
930,41.5,41.4,41.5,41.4,100.2415458937198
931,41.4,41.4,41.4,41.4,100.0
932,41.4,41.4,41.4,41.4,100.0
933,41.5,41.5,41.5,41.5,100.0
934,41.5,41.4,41.5,41.4,100.2415458937198
935,41.5,41.5,41.5,41.5,100.0
936,41.5,41.4,41.5,41.4,100.2415458937198
937,41.4,41.4,41.4,41.4,100.0
938,41.4,41.4,41.4,41.4,100.0
939,41.6,41.5,41.6,41.5,100.2409638554217
940,41.5,41.5,41.5,41.5,100.0
941,41.5,41.5,41.5,41.5,100.0
942,41.5,41.5,41.5,41.5,100.0
943,41.5,41.5,41.5,41.5,100.0
944,41.6,41.6,41.6,41.6,100.0
945,41.5,41.5,41.5,41.5,100.0
946,41.5,41.5,41.5,41.5,100.0
947,41.5,41.4,41.5,41.4,100.2415458937198
948,41.5,41.6,41.5,41.6,99.75961538461539
949,41.6,41.6,41.6,41.6,100.0
950,41.6,41.6,41.6,41.6,100.0
951,41.6,41.5,41.6,41.5,100.2409638554217
952,41.5,41.5,41.5,41.5,100.0
953,41.5,41.5,41.5,41.5,100.0
954,41.5,41.5,41.5,41.5,100.0
955,41.5,41.5,41.5,41.5,100.0
956,41.5,41.5,41.5,41.5,100.0
957,41.5,41.5,41.5,41.5,100.0
958,41.5,41.5,41.5,41.5,100.0
959,41.5,41.5,41.5,41.5,100.0
960,41.6,41.5,41.6,41.5,100.2409638554217
961,41.5,41.5,41.5,41.5,100.0
962,41.6,41.7,41.6,41.7,99.76019184652279
963,41.6,41.6,41.6,41.6,100.0
964,41.6,41.6,41.6,41.6,100.0
965,41.6,41.6,41.6,41.6,100.0
966,41.5,41.5,41.5,41.5,100.0
967,41.6,41.6,41.6,41.6,100.0
968,41.5,41.7,41.5,41.7,99.52038369304556
969,41.7,41.6,41.7,41.6,100.24038461538463
970,41.6,41.5,41.6,41.5,100.2409638554217
971,41.5,41.5,41.5,41.5,100.0
972,41.6,41.6,41.6,41.6,100.0
973,41.6,41.6,41.6,41.6,100.0
974,41.6,41.6,41.6,41.6,100.0
975,41.7,41.7,41.7,41.7,100.0
976,41.7,41.6,41.7,41.6,100.24038461538463
977,41.6,41.7,41.6,41.7,99.76019184652279
978,41.7,41.6,41.7,41.6,100.24038461538463
979,41.6,41.6,41.6,41.6,100.0
980,41.6,41.6,41.6,41.6,100.0
981,41.6,41.6,41.6,41.6,100.0
982,41.6,41.6,41.6,41.6,100.0
983,41.6,41.6,41.6,41.6,100.0
984,41.6,41.7,41.6,41.7,99.76019184652279
985,41.7,41.6,41.7,41.6,100.24038461538463
986,41.6,41.7,41.6,41.7,99.76019184652279
987,41.7,41.6,41.7,41.6,100.24038461538463
988,41.6,41.6,41.6,41.6,100.0
989,41.6,41.6,41.6,41.6,100.0
990,41.6,41.6,41.6,41.6,100.0
991,41.6,41.6,41.6,41.6,100.0
992,41.6,41.6,41.6,41.6,100.0
993,41.9,41.9,41.9,41.9,100.0
994,41.8,41.8,41.8,41.8,100.0
995,41.7,41.6,41.7,41.6,100.24038461538463
996,41.6,41.7,41.6,41.7,99.76019184652279
997,41.7,41.6,41.7,41.6,100.24038461538463
998,41.7,41.8,41.7,41.8,99.76076555023926
999,41.7,41.7,41.7,41.7,100.0
1000,41.7,41.7,41.7,41.7,100.0
1001,41.7,41.8,41.7,41.8,99.76076555023926
1002,41.7,41.7,41.7,41.7,100.0
1003,41.7,41.8,41.7,41.8,99.76076555023926
1004,41.7,41.7,41.7,41.7,100.0
1005,41.7,41.7,41.7,41.7,100.0
1006,41.7,41.7,41.7,41.7,100.0
1007,41.8,41.6,41.8,41.6,100.48076923076923
1008,41.4,41.5,41.4,41.5,99.7590361445783
1009,41.6,41.5,41.6,41.5,100.2409638554217
1010,41.6,41.6,41.6,41.6,100.0
1011,41.7,41.7,41.7,41.7,100.0
1012,41.7,41.7,41.7,41.7,100.0
1013,41.7,41.6,41.7,41.6,100.24038461538463
1014,41.6,41.5,41.6,41.5,100.2409638554217
1015,41.6,41.6,41.6,41.6,100.0
1016,41.6,41.6,41.6,41.6,100.0
1017,41.6,41.8,41.6,41.8,99.52153110047848
1018,41.8,41.7,41.8,41.7,100.2398081534772
1019,41.7,41.6,41.7,41.6,100.24038461538463
1020,41.7,41.7,41.7,41.7,100.0
1021,41.6,41.6,41.6,41.6,100.0
1022,41.7,41.7,41.7,41.7,100.0
1023,41.6,41.7,41.6,41.7,99.76019184652279
1024,41.6,41.6,41.6,41.6,100.0
1025,41.6,41.6,41.6,41.6,100.0
1026,41.6,41.6,41.6,41.6,100.0
1027,41.6,41.7,41.6,41.7,99.76019184652279
1028,41.7,41.6,41.7,41.6,100.24038461538463
1029,41.6,41.6,41.6,41.6,100.0
1030,41.6,41.6,41.6,41.6,100.0
1031,41.6,41.6,41.6,41.6,100.0
1032,41.6,41.6,41.6,41.6,100.0
1033,41.7,41.6,41.7,41.6,100.24038461538463
1034,41.6,41.6,41.6,41.6,100.0
1035,41.6,41.6,41.6,41.6,100.0
1036,41.6,41.6,41.6,41.6,100.0
1037,41.6,41.6,41.6,41.6,100.0
1038,41.6,41.6,41.6,41.6,100.0
1039,41.6,41.6,41.6,41.6,100.0
1040,41.6,41.6,41.6,41.6,100.0
1041,41.7,41.8,41.7,41.8,99.76076555023926
1042,41.8,41.7,41.8,41.7,100.2398081534772
1043,41.7,41.6,41.7,41.6,100.24038461538463
1044,41.6,41.6,41.6,41.6,100.0
1045,41.6,41.6,41.6,41.6,100.0
1046,41.6,41.5,41.6,41.5,100.2409638554217
1047,41.5,41.5,41.5,41.5,100.0
1048,41.6,41.6,41.6,41.6,100.0
1049,41.7,41.7,41.7,41.7,100.0
1050,41.7,41.6,41.7,41.6,100.24038461538463
1051,41.6,41.6,41.6,41.6,100.0
1052,41.6,41.6,41.6,41.6,100.0
1053,41.6,41.6,41.6,41.6,100.0
1054,41.7,41.6,41.7,41.6,100.24038461538463
1055,41.5,41.6,41.5,41.6,99.75961538461539
1056,41.7,41.6,41.7,41.6,100.24038461538463
1057,41.6,41.6,41.6,41.6,100.0
1058,41.6,41.6,41.6,41.6,100.0
1059,41.6,41.5,41.6,41.5,100.2409638554217
1060,41.6,41.6,41.6,41.6,100.0
1061,41.7,41.6,41.7,41.6,100.24038461538463
1062,41.6,41.5,41.6,41.5,100.2409638554217
1063,41.6,41.5,41.6,41.5,100.2409638554217
1064,41.6,41.6,41.6,41.6,100.0
1065,41.6,41.5,41.6,41.5,100.2409638554217
1066,41.6,41.7,41.6,41.7,99.76019184652279
1067,41.7,41.6,41.7,41.6,100.24038461538463
1068,41.6,41.5,41.6,41.5,100.2409638554217
1069,41.6,41.6,41.6,41.6,100.0
1070,41.6,41.6,41.6,41.6,100.0
1071,41.6,41.6,41.6,41.6,100.0
1072,41.6,41.6,41.6,41.6,100.0
1073,41.5,41.5,41.5,41.5,100.0
1074,41.6,41.6,41.6,41.6,100.0
1075,41.6,41.7,41.6,41.7,99.76019184652279
1076,41.6,41.5,41.6,41.5,100.2409638554217
1077,41.5,41.5,41.5,41.5,100.0
1078,41.5,41.5,41.5,41.5,100.0
1079,41.5,41.6,41.5,41.6,99.75961538461539
1080,41.5,41.5,41.5,41.5,100.0
1081,41.5,41.6,41.5,41.6,99.75961538461539
1082,41.6,41.6,41.6,41.6,100.0
1083,41.6,41.6,41.6,41.6,100.0
1084,41.6,41.6,41.6,41.6,100.0
1085,41.5,41.6,41.5,41.6,99.75961538461539
1086,41.6,41.6,41.6,41.6,100.0
1087,41.6,41.6,41.6,41.6,100.0
1088,41.6,41.6,41.6,41.6,100.0
1089,41.6,41.6,41.6,41.6,100.0
1090,41.6,41.6,41.6,41.6,100.0
1091,41.6,41.5,41.6,41.5,100.2409638554217
1092,41.5,41.7,41.5,41.7,99.52038369304556
1093,41.7,41.6,41.7,41.6,100.24038461538463
1094,41.6,41.6,41.6,41.6,100.0
1095,41.6,41.6,41.6,41.6,100.0
1096,41.6,41.6,41.6,41.6,100.0
1097,41.6,41.6,41.6,41.6,100.0
1098,41.6,41.6,41.6,41.6,100.0
1099,41.6,41.6,41.6,41.6,100.0
1100,41.6,41.6,41.6,41.6,100.0
1101,41.5,41.5,41.5,41.5,100.0
1102,41.6,41.5,41.6,41.5,100.2409638554217
1103,41.5,41.5,41.5,41.5,100.0
1104,41.5,41.6,41.5,41.6,99.75961538461539
1105,41.6,41.6,41.6,41.6,100.0
1106,41.6,41.5,41.6,41.5,100.2409638554217
1107,41.6,41.6,41.6,41.6,100.0
1108,41.5,41.5,41.5,41.5,100.0
1109,41.6,41.5,41.6,41.5,100.2409638554217
1110,41.5,41.6,41.5,41.6,99.75961538461539
1111,41.6,41.6,41.6,41.6,100.0
1112,41.6,41.6,41.6,41.6,100.0
1113,41.6,41.6,41.6,41.6,100.0
1114,41.6,41.6,41.6,41.6,100.0
1115,41.6,41.5,41.6,41.5,100.2409638554217
1116,41.6,41.6,41.6,41.6,100.0
1117,41.6,41.6,41.6,41.6,100.0
1118,41.6,41.6,41.6,41.6,100.0
1119,41.7,41.7,41.7,41.7,100.0
1120,41.6,41.5,41.6,41.5,100.2409638554217
1121,41.6,41.6,41.6,41.6,100.0
1122,41.6,41.6,41.6,41.6,100.0
1123,41.6,41.5,41.6,41.5,100.2409638554217
1124,41.5,41.5,41.5,41.5,100.0
1125,41.6,41.5,41.6,41.5,100.2409638554217
1126,41.5,41.5,41.5,41.5,100.0
1127,41.6,41.6,41.6,41.6,100.0
1128,41.6,41.6,41.6,41.6,100.0
1129,41.6,41.5,41.6,41.5,100.2409638554217
1130,41.6,41.5,41.6,41.5,100.2409638554217
1131,41.6,41.6,41.6,41.6,100.0
1132,41.6,41.5,41.6,41.5,100.2409638554217
1133,41.6,41.6,41.6,41.6,100.0
1134,41.6,41.5,41.6,41.5,100.2409638554217
1135,41.6,41.5,41.6,41.5,100.2409638554217
1136,41.5,41.5,41.5,41.5,100.0
1137,41.6,41.5,41.6,41.5,100.2409638554217
1138,41.5,41.5,41.5,41.5,100.0
1139,41.5,41.5,41.5,41.5,100.0
1140,41.6,41.5,41.6,41.5,100.2409638554217
1141,41.6,41.6,41.6,41.6,100.0
1142,41.5,41.5,41.5,41.5,100.0
1143,41.6,41.6,41.6,41.6,100.0
1144,41.6,41.6,41.6,41.6,100.0
1145,41.6,41.6,41.6,41.6,100.0
1146,41.8,41.8,41.8,41.8,100.0
1147,41.6,41.6,41.6,41.6,100.0
1148,41.6,41.6,41.6,41.6,100.0
1149,41.6,41.6,41.6,41.6,100.0
1150,41.6,41.6,41.6,41.6,100.0
1151,41.6,41.6,41.6,41.6,100.0
1152,41.6,41.6,41.6,41.6,100.0
1153,41.6,41.6,41.6,41.6,100.0
1154,41.6,41.6,41.6,41.6,100.0
